Repository: Lizhaoyang2001006/XAFS-Go

# XAFS 光谱处理与定量分析管线 (XAFS Processing & Fitting Pipeline)

> **核心承诺**：基于严谨物理门禁的 XAFS/EXAFS 自动化分析管线。**不放宽门禁、不产生虚假拟合优度、遇到异常如实降级**，全面支持常规体相材料及前沿催化非理想结构（单原子 SACs、界面负载、纳米合金、掺杂固溶体），确保学术成果具备最高等级的可复现性。

---

## 🚀 极速体验（1 分钟上手）

```bash

# 安装依赖
pip install -r requirements.txt

# 一行命令跑完完整管线（数据预处理 + 结构识别 + 定量 CN 拟合 + 催化剂结构图件）

# 示例使用仓库自带的 Fe lepidocrocite 标样（无需另外下载数据）
python run_xafs.py "data/练手数据/02_Fe_standards/Fe_lepidocrocite.000" --absorber Fe --fit --plot structure -o xafs_out/sample_Fe
```

所有产物统一落在 `xafs_out/sample_Fe/`。重复运行时既有产物会先备份到
同目录 `.backup/<时间戳>/` 再写入（防静默覆盖），核心重点查看以下文件（详见 [`docs/FIGURE_OUTPUTS.md`](./docs/FIGURE_OUTPUTS.md)）：
* `*_structure_main.png`：催化剂结构剖析 6 面板主图（XANES、$d\mu/dE$、$k^w\chi(k)$ 拟合与残差、$R$ 空间拟合+逐路径分壳拆解、Morlet WT、门禁与结构汇总卡）；
* `*_shell_dissection.png`：壳层轻重鉴别与真实键长核验图（$k^1/k^2/k^3$ 多权重对比、相位修正前后 $|\chi(R)|$、逐壳 1D WT 轮廓）；
* `*_fit_table.csv` / `.md` / `.png` & `*_summary.csv`：定量拟合参数表（FEFF 相位修正真实键长 $R$、配位数 $N$、$\sigma^2$）与门禁摘要表；
* `*_indicators.csv`：关键物理门禁核验表（$R\text{-factor}$、$\Delta E_0$、$S_0^2$ 来源、自吸收状态）。

---

## 📚 文档全景导航（按角色查阅）

为避免信息冗余与口径脱节，本仓库建立了分工明确的文档体系：

| 读者角色 | 推荐必读文档 | 包含核心内容 |
|:---|:---|:---|
| 🔬 **实验与科研人员** | [**`user_guid.md`**](./user_guid.md) | **用户操作总指南**：3 分钟跑通、结果红黄绿灯三步判读法、避坑决策树、标准样标定及论文表格规范填报。 |
| 🧪 **复杂催化体系进阶** | [**`docs/CATALYTIC_MOTIF_PIPELINE.md`**](./docs/CATALYTIC_MOTIF_PIPELINE.md) | **非理想结构建模执行方案**：单原子（SACs）、界面负载（如 $Pt/CeO_2$）、晶格掺杂及非高斯静态无序的局域点阵建模与物理约束。 |
| 📐 **物理公式白盒规范** | [**`PHYSICS_SPEC.md`**](./PHYSICS_SPEC.md) | **数理与单位制唯一权威字典**：`[EQ-01]`–`[EQ-07]` 公式约定、Stern $N_{\text{idp}}$ 定义、正负号与双向代码锚点。 |
| 📊 **鉴别方法与实战经验** | [**`docs/XAFS_SPECIATION_METHODOLOGY.md`**](./docs/XAFS_SPECIATION_METHODOLOGY.md) | **化合态与局域结构六步鉴别逻辑**：XANES/LCF + 多 $k$ 权重 + WT + 嵌套 Hamilton F-test 判据（附 Agent 注意事项 [docs/AGENT_OPERATIONS_NOTES.md](./docs/AGENT_OPERATIONS_NOTES.md)）。 |
| 🤖 **AI 模型与核心开发者** | [**`AGENTS.md`**](./AGENTS.md) | **代码架构宪法**：12 锁定元素不可动、门禁常量不可放宽、Stern 独立点数硬截断、L0–L3 分级验收与 Agent 执行铁律。 |

---

## 🌟 核心特性与设计原则

1. **绝对守恒的物理门禁（Anti-Overfitting）**：
   * 独立点数预算门禁：严格执行 Stern 规则 $N_{\text{idp}} = \frac{2\Delta k\Delta R}{\pi}$（IFEFFIT / larch / Artemis 标准口径，**不加 2**；$+2$ 只是部分教材的保守端点修正，在代码层强制加 2 会虚增独立点数、放走过拟合并破坏标准标样回归基线）；$N_{\text{var}} \le \frac{2}{3}N_{\text{idp}}$ 为强建议（Warning），绝对红线为 $N_{\text{var}} < N_{\text{idp}}$（严禁 $N_{\text{var}} \ge N_{\text{idp}}$），超出自由度预算的壳层强制截断，绝不欠约束过拟合；
   * 全局 $\Delta E_0$ 绑定：多壳层拟合严格共用单一 $\Delta E_0$ 自由度，杜绝壳层独立浮动导致的假键长；
   * 荧光自吸收硬红线：浓样 $\Delta\mu \ge 1.0$ 未校正自吸收时，强制标记 `cn_reliable=False` 并拒绝定量宣称。
2. **催化前沿非周期性体系原生支持**：
   * 内建动态拓扑生成器，支持 `--catalytic-model "sac:N4@2.00,axial=O@2.10,C@2.90"` 直接构建单原子局域点阵；
   * 原生支持金属纳米颗粒粒径从第一壳配位数降幅自动反推（`nanoparticle_size`）；
   * 混合相多位点采用 Softmax 权重参数化拟合（`--fit-weights`），保证相分数恒正且和为 1。
3. **真实键长与表观峰位防伪分离**：
   * 严格执行 FEFF 相位修正，论文表格严格采用修正后的真实 $R$，明确隔离未校正相移的 FT 表观距离（系统偏短 0.3~0.5 Å）。

---

## 🛠️ 项目结构与五层分层目录（已按物理职责归类）

```text
xafs-auto-pipeline/
├── AGENTS.md                         # 面向开发与 AI 模型的硬约束宪法
├── PHYSICS_SPEC.md                   # 核心物理公式与单位制白盒规范 ([EQ-01]–[EQ-07])
├── README.md                         # 项目总览与快速上手
├── user_guid.md                      # 面向科研人员的完整操作指南
├── pyproject.toml / requirements.txt # 工程配置与科学计算依赖锁定
├── run_xafs.py                       # 主 CLI 入口（数据预处理 + 识别 + 定量 CN 拟合）
├── run_ci.py                         # CI 入口（静态编译 + 回归 + 压力测试）
├── regression_test.py                # 全量契约回归测试入口
│
├── src/xafs/                         # 【核心源码库】（严格单向向下依赖）
│   ├── paths.py                      # 仓库根目录权威路径定位
│   ├── domain/                       # [第1层] absorber.py, xafs_core.py, xafs_config.py, structure_model.py
│   ├── adapters/                     # [第2层] athena*.py, artemis*.py, larch_wt.py (xraylarch/FEFF 防腐层)
│   ├── io/                           # [第3层] xafs_io.py, xafs_writer.py, cif_gate.py, phase_*.py, *_provenance.py
│   ├── core/                         # [第4层] xafs_pipeline.py, data_audit.py, structure_*.py, catalytic_builder.py, xafs_fit.py, fit_*.py, calibrate_s02.py, xafs_lcf.py, cn_*.py
│   └── cli/                          # [第5层] xafs_report.py, xafs_plots.py, xafs_plot_special.py, paper_figures.py
│
├── scripts/                          # 【独立运行脚本区】calibrate_t5.py, cif_crawler.py, env_check.py, validate_real_cn.py
├── tests/                            # 【质检测试区】契约回归、物理修复、解析解探针、绘图与预处理审计单测
├── tools/                            # 【构建期工具】phase pack 与标准谱来源池构建
├── docs/                             # 【专题文档】结构剖析图表规范、催化建模、报告标准与方法论
└── data/                             # 【标样与基准数据】
```

---

## 🧪 自动化测试与质量保障

在修改任何代码后，按 [AGENTS.md](./AGENTS.md) 的 L0–L3 分级验收体系执行检验确保零退化：

```bash

# L1：物理单元测试、解析解探针、绘图与预处理审计单测
python -m unittest tests/test_physics_p01_p07.py tests/test_analytical_probes.py tests/test_plots_structure.py tests/test_data_audit.py

# L2/L3：完整 CI（静态编译 + 回归 + 单测）与真实标样留出验证
python run_ci.py
python scripts/validate_real_cn.py --outdir _real_cn_validation
```

---

File: data/real_cn_validation.json (part 1 of 2)
{
  "schema_version": 1,
  "design": "retrospective independent real-spectrum holdout; not a prospective blinded assay",
  "selection_note": "Single- and two-shell models were examined on training spectra; all holdout results, including refusals, are retained. No holdout-fitted CN is used to calibrate S02.",
  "truth_scope": "ideal crystallographic N0; experimental sample stoichiometry/disorder is not independently certified",
  "environment": {
    "python": "3.13.14",
    "platform": "Windows-11-10.0.26200-SP0",
    "packages": {
      "numpy": "2.3.2",
      "scipy": "1.17.1",
      "xraylarch": "2026.3.1",
      "gemmi": "0.7.5"
    }
  },
  "cases": [
    {
      "case": "ni_oxide_to_hydroxide",
      "protocol": {
        "absorber": "Ni",
        "standard": "Ni-K-NickelOxide.xdi",
        "standard_phase": "COD:1010093",
        "standard_n0": 6.0,
        "fit_shells": 2,
        "e0_method": "derivative",
        "holdout": "Ni-K-NickelHydroxide.xdi",
        "holdout_phase": "COD:1548811",
        "holdout_n0": 6.0
      },
      "standard_data_sha256": "76aaf49839a070a68eda668554c342db2bac034b4d393298ddd412738456865e",
      "holdout_data_sha256": "1c1bee8441c1e285cce8899dd7f412d4a924befee1cf11d39997cd3b4c2986c3",
      "independent_input_spectra": true,
      "relative_budget": 0.3,
      "status": "validated",
      "standard_cif_sha256": "8acb2efb0b22afe6500d8274019cd7e7d57198b732e33860fa6f977c0f66bcd4",
      "calibration_motif_sha256": "5f9b4143301201bf60139151b345d3d34227368aaa3690fd73bfaf6fe91fa84b",
      "calibration_geometry": "expanded from the verified standard CIF; not a library seed",
      "calibration": {
        "absorber": "Ni",
        "edge": "K",
        "motif": "COD_1010093@Ni1",
        "motif_file": "calibration_motif.json",
        "fixed_CN": 6.0,
        "R_first": 2.0842,
        "n_shells": 2,
        "shell_paths": [
          {
            "label": "Ni-O@2.08",
            "scatterer": "O",
            "reff": 2.0842,
            "degen": 6.0
          },
          {
            "label": "Ni-Ni@2.95",
            "scatterer": "Ni",
            "reff": 2.9475,
            "degen": 12.0
          }
        ],
        "e0_method": "derivative",
        "e0": 8344.9,
        "k_window": [
          3.0,
          12.0
        ],
        "protocol": "production_equivalent: 2-shell, N fixed to crystallographic degeneracy, vary s02 + (dR, sigma2) per path + dE0; kw=2; robustness x3",
        "runs": [
          {
            "r_window": [
              1.484,
              3.067
            ],
            "s02": 0.9686,
            "s02_err": 0.0159,
            "rf": 0.0043,
            "delta_e0": -3.38,
            "sigma2": 0.0069,
            "delta_r": -0.0095,
            "sigma2_at_bound": false,
            "paths": [
              {
                "label": "Ni-O@2.08",
                "degen": 6.0,
                "sigma2": 0.0069,
                "delta_r": -0.0095,
                "sigma2_at_bound": false
              },
              {
                "label": "Ni-Ni@2.95",
                "degen": 12.0,
                "sigma2": 0.0071,
                "delta_r": 0.0032,
                "sigma2_at_bound": false
              }
            ],
            "interior": true
          },
          {
            "r_window": [
              1.484,
              3.127
            ],
            "s02": 0.9654,
            "s02_err": 0.016,
            "rf": 0.0047,
            "delta_e0": -3.4,
            "sigma2": 0.0068,
            "delta_r": -0.0096,
            "sigma2_at_bound": false,
            "paths": [
              {
                "label": "Ni-O@2.08",
                "degen": 6.0,
                "sigma2": 0.0068,
                "delta_r": -0.0096,
                "sigma2_at_bound": false
              },
              {
                "label": "Ni-Ni@2.95",
                "degen": 12.0,
                "sigma2": 0.0071,
                "delta_r": 0.003,
                "sigma2_at_bound": false
              }
            ],
            "interior": true
          },
          {
            "r_window": [
              1.484,
              3.207
            ],
            "s02": 0.9632,
            "s02_err": 0.0158,
            "rf": 0.0049,
            "delta_e0": -3.4,
            "sigma2": 0.0068,
            "delta_r": -0.0096,
            "sigma2_at_bound": false,
            "paths": [
              {
                "label": "Ni-O@2.08",
                "degen": 6.0,
                "sigma2": 0.0068,
                "delta_r": -0.0096,
                "sigma2_at_bound": false
              },
              {
                "label": "Ni-Ni@2.95",
                "degen": 12.0,
                "sigma2": 0.007,
                "delta_r": 0.003,
                "sigma2_at_bound": false
              }
            ],
            "interior": true
          }
        ],
        "s02": 0.9654,
        "s02_err": 0.016,
        "rf": 0.0049,
        "spread": 0.0054,
        "delta_e0": -3.4,
        "sigma2": 0.0068,
        "n_variables": 6,
        "n_independent": 9.42,
        "plateau": 0.8642,
        "rbkg_choice": 1.0,
        "kw_sensitivity": {
          "1": {
            "s02": 1.0441,
            "rf": 0.0065,
            "delta_e0": -2.94
          },
          "3": {
            "s02": 0.89,
            "rf": 0.0029,
            "delta_e0": -3.79
          }
        },
        "checks": {
          "window_runs_interior": true,
          "s02_in_range": true,
          "s02_err_ok": true,
          "window_spread_ok": true,
          "sigma2_not_at_bound": true
        },
        "pass": true
      },
      "calibration_qualified": true,
      "calibration_reasons": [],
      "calibration_sha256": "25c98c62bf449c6a5aac1a0e72e6e565ef3612e49fc89952d4ee510c7d643212",
      "plateau": 0.9751887646024756,
      "cn_reliable": true,
      "conditional_cn": {
        "n_ratio": 0.898973,
        "n_fit_total": 5.393837,
        "n0_total": 6.0,
        "n_status": "ok",
        "ref_idx": 0,
        "first_shell_idxs": [
          0
        ],
        "fixed_n_fit": {
          "r_factor": 0.0399321624298485,
          "n_variables": 5,
          "n_independent": 11.69120380964445,
          "delta_e0": -4.779838770867539,
          "overfit": false
        },
        "conditional_n_fit": {
          "r_factor": 0.03887480011126703,
          "n_variables": 6,
          "n_independent": 11.69120380964445,
          "delta_e0": -4.450292358968384,
          "overfit": false
        },
        "free_n_fit": {
          "r_factor": 0.03881192620448224,
          "n_variables": 7,
          "n_independent": 11.69120380964445,
          "delta_e0": -4.426093285611019,
          "overfit": false
        },
        "hamilton_f_test": {
          "F": 0.15479602309109408,
          "confidence": 0.29169266187271126,
          "significant": false,
          "valid": true,
          "p_value": 0.7083073381272887
        },
        "consistency_passed": true,
        "qualification_reasons": [],
        "kmin": 3.0,
        "kmax": 12.0,
        "kweight": 2,
        "fixed_n_paths": [
          {
            "label": "Ni-O@2.06",
            "reff": 2.0689693470340473,
            "N": 6.0,
            "N_err": null,
            "delta_r": 0.009469347034047438,
            "sigma2": 0.006411725172656284
          },
          {
            "label": "Ni-Ni@3.13",
            "reff": 3.1233597977956813,
            "N": 6.0,
            "N_err": null,
            "delta_r": -0.0034402022043183325,
            "sigma2": 0.007289519642020089
          }
        ],
        "conditional_n_paths": [
          {
            "label": "Ni-O@2.06",
            "reff": 2.06989431123172,
            "N": 5.393837029300855,
            "N_err": 0.31578033826038576,
            "delta_r": 0.010394311231720093,
            "sigma2": 0.005376096551767571
          },
          {
            "label": "Ni-Ni@3.13",
            "reff": 3.1254040232928704,
            "N": 6.0,
            "N_err": null,
            "delta_r": -0.0013959767071293583,
            "sigma2": 0.007269501019317958
          }
        ]
      },
      "formal_cn": {
        "status": "ok",
        "rows": [
          {
            "phase_id": "COD:1548811",
            "model_level": "crystal_cif",
            "source_type": "database_cif",
            "source_ref": "COD:1548811",
            "source_cif_sha256": "391e3f741f16500db42c1f12e473fa0519020e3cb0840a28c4a439c1e65a5cd7",
            "absorber_site": "Ni1",
            "shell_group": "first_shell",
            "shell_label": "Ni-O@2.06",
            "scatterer": "O",
            "r_cif": 2.0595,
            "n0": 6.0,
            "n0_members": 1,
            "n_fit": 5.393837029300855,
            "n_status": "fitted",
            "n_ratio": 0.8989728382168091,
            "n_err_formal": 0.31578033826038576,
            "n_err_systematic": 0.3162,
            "delta_r": 0.010394311231720093,
            "sigma2": 0.005376096551767571,
            "delta_e0": -4.450292358968384,
            "rf": 0.03887480011126703,
            "s02": 0.9654,
            "s02_source": "s02_calibration:heldout:ni_oxide_to_hydroxide;standard_sha256:76aaf49839a070a68eda668554c342db2bac034b4d393298ddd412738456865e;certificate_sha256:25c98c62bf449c6a5aac1a0e72e6e565ef3612e49fc89952d4ee510c7d643212",
            "s02_calibrated": true,
            "kmin": 3.0,
            "kmax": 12.0,
            "kweight": 2,
            "rmin": 1.4594999999999998,
            "rmax": 3.5,
            "n_idp": 11.69120380964445,
            "n_variables": 6,
            "cn_label": "cn_conditional",
            "gate_status": "passed",
            "reject_reason": "",
            "flags": "consistency_passed",
            "assumptions": "first_shell_single_scale_factor;higher_shells_fixed_at_N0;hamilton_f_test_nonsignificant;data_sha256_over_input_files",
            "data_sha256": "1c1bee8441c1e285cce8899dd7f412d4a924befee1cf11d39997cd3b4c2986c3",
            "software_version": "xafs-cn-p4plus"
          },
          {
            "phase_id": "COD:1548811",
            "model_level": "crystal_cif",
            "source_type": "database_cif",
            "source_ref": "COD:1548811",
            "source_cif_sha256": "391e3f741f16500db42c1f12e473fa0519020e3cb0840a28c4a439c1e65a5cd7",
            "absorber_site": "Ni1",
            "shell_group": "higher_shell",
            "shell_label": "Ni-Ni@3.13",
            "scatterer": "Ni",
            "r_cif": 3.1268,
            "n0": 6.0,
            "n0_members": 1,
            "n_fit": 6.0,
            "n_status": "fixed",
            "n_ratio": 1.0,
            "n_err_formal": "",
            "n_err_systematic": "",
            "delta_r": -0.0013959767071293583,
            "sigma2": 0.007269501019317958,
            "delta_e0": -4.450292358968384,
            "rf": 0.03887480011126703,
            "s02": 0.9654,
            "s02_source": "s02_calibration:heldout:ni_oxide_to_hydroxide;standard_sha256:76aaf49839a070a68eda668554c342db2bac034b4d393298ddd412738456865e;certificate_sha256:25c98c62bf449c6a5aac1a0e72e6e565ef3612e49fc89952d4ee510c7d643212",
            "s02_calibrated": true,
            "kmin": 3.0,
            "kmax": 12.0,
            "kweight": 2,
            "rmin": 1.4594999999999998,
            "rmax": 3.5,
            "n_idp": 11.69120380964445,
            "n_variables": 6,
            "cn_label": "cn_conditional",
            "gate_status": "passed",
            "reject_reason": "",
            "flags": "consistency_passed",
            "assumptions": "first_shell_single_scale_factor;higher_shells_fixed_at_N0;hamilton_f_test_nonsignificant;data_sha256_over_input_files",
            "data_sha256": "1c1bee8441c1e285cce8899dd7f412d4a924befee1cf11d39997cd3b4c2986c3",
            "software_version": "xafs-cn-p4plus"
          }
        ],
        "reject_reason": null,
        "model": {
          "model_id": "COD:1548811",
          "absorber": "Ni",
          "absorber_site": "Ni1",
          "model_level": "crystal_cif",
          "source_type": "database_cif",
          "source_ref": "COD:1548811",
          "source_cif": "_structure_lib/_phase_cache/COD/1548811/391e3f741f16500db42c1f12e473fa0519020e3cb0840a28c4a439c1e65a5cd7.cif",
          "source_cif_sha256": "391e3f741f16500db42c1f12e473fa0519020e3cb0840a28c4a439c1e65a5cd7",
          "cell": {
            "a": 3.1268,
            "b": 3.1268,
            "c": 4.606,
            "alpha": 90.0,
            "beta": 90.0,
            "gamma": 120.0
          },
          "spacegroup": "P -3 m 1",
          "asym_sites": [
            {
              "label": "Ni1",
              "el": "Ni",
              "x": 0.0,
              "y": 0.0,
              "z": 0.0,
              "occ": 1.0
            },
            {
              "label": "O1",
              "el": "O",
              "x": 0.3333,
              "y": 0.6667,
              "z": 0.2153,
              "occ": 1.0
            },
            {
              "label": "H1",
              "el": "H",
              "x": 0.3333,
              "y": 0.6667,
              "z": 0.4537,
              "occ": 1.0
            }
          ],
          "cif_path": "_structure_lib/_phase_cache/COD/1548811/391e3f741f16500db42c1f12e473fa0519020e3cb0840a28c4a439c1e65a5cd7.cif",
          "occupancy_policy": "explicit",
          "edits": [],
          "assumptions": {
            "p1b": "phase_resolver resolved; verified_source_cif; formal CN gate applies"
          },
          "n0_shells": [
            {
              "el": "O",
              "r": 2.05970201541877,
              "n": 6,
              "n0": 6.0,
              "n0_members": [
                {
                  "el": "O",
                  "r": 2.05954378757906,
                  "occ": 1.0,
                  "merged": false,
                  "merge_reason": "first member"
                },
                {
                  "el": "O",
                  "r": 2.05954378757906,
                  "occ": 1.0,
                  "merged": true,
                  "merge_reason": "sub-rayleigh Δr=0.000Å < 0.175Å"
                },
                {
                  "el": "O",
                  "r": 2.059781129338625,
                  "occ": 1.0,
                  "merged": true,
                  "merge_reason": "sub-rayleigh Δr=0.000Å < 0.175Å"
                },
                {
                  "el": "O",
                  "r": 2.059781129338625,
                  "occ": 1.0,
                  "merged": true,
                  "merge_reason": "sub-rayleigh Δr=0.000Å < 0.175Å"
                },
                {
                  "el": "O",
                  "r": 2.059781129338625,
                  "occ": 1.0,
                  "merged": true,
                  "merge_reason": "sub-rayleigh Δr=0.000Å < 0.175Å"
                },
                {
                  "el": "O",
                  "r": 2.0597811293386252,
                  "occ": 1.0,
                  "merged": true,
                  "merge_reason": "sub-rayleigh Δr=0.000Å < 0.175Å"
                }
              ],
              "sub_rayleigh_grouped": true
            },
            {
              "el": "Ni",
              "r": 3.1267999999999994,
              "n": 6,
              "n0": 6.0,
              "n0_members": [
                {
                  "el": "Ni",
                  "r": 3.1267999999999994,
                  "occ": 1.0,
                  "merged": false,
                  "merge_reason": "first member"
                },
                {
                  "el": "Ni",
                  "r": 3.1267999999999994,
                  "occ": 1.0,
                  "merged": true,
                  "merge_reason": "sub-rayleigh Δr=0.000Å < 0.175Å"
                },
                {
                  "el": "Ni",
                  "r": 3.1268,
                  "occ": 1.0,
                  "merged": true,
                  "merge_reason": "sub-rayleigh Δr=0.000Å < 0.175Å"
                },
                {
                  "el": "Ni",
                  "r": 3.1268,
                  "occ": 1.0,
                  "merged": true,
                  "merge_reason": "sub-rayleigh Δr=0.000Å < 0.175Å"
                },
                {
                  "el": "Ni",
                  "r": 3.1268000000000002,
                  "occ": 1.0,
                  "merged": true,
                  "merge_reason": "sub-rayleigh Δr=0.000Å < 0.175Å"
                },
                {
                  "el": "Ni",
                  "r": 3.1268000000000002,
                  "occ": 1.0,
                  "merged": true,
                  "merge_reason": "sub-rayleigh Δr=0.000Å < 0.175Å"
                }
              ],
              "sub_rayleigh_grouped": true
            },
            {
              "el": "O",
              "r": 3.744228976663521,
              "n": 6,
              "n0": 6.0,
              "n0_members": [
                {
                  "el": "O",
                  "r": 3.744141938142236,
                  "occ": 1.0,
                  "merged": false,
                  "merge_reason": "first member"
                },
                {
                  "el": "O",
                  "r": 3.744141938142236,
                  "occ": 1.0,
                  "merged": true,
                  "merge_reason": "sub-rayleigh Δr=0.000Å < 0.175Å"
                },
                {
                  "el": "O",
                  "r": 3.7441419381422363,
                  "occ": 1.0,
                  "merged": true,
                  "merge_reason": "sub-rayleigh Δr=0.000Å < 0.175Å"
                },
                {
                  "el": "O",
                  "r": 3.7441419381422363,
                  "occ": 1.0,
                  "merged": true,
                  "merge_reason": "sub-rayleigh Δr=0.000Å < 0.175Å"
                },
                {
                  "el": "O",
                  "r": 3.7444030537060904,
                  "occ": 1.0,
                  "merged": true,
                  "merge_reason": "sub-rayleigh Δr=0.000Å < 0.175Å"
                },
                {
                  "el": "O",
                  "r": 3.744403053706091,
                  "occ": 1.0,
                  "merged": true,
                  "merge_reason": "sub-rayleigh Δr=0.000Å < 0.175Å"
                }
              ],
              "sub_rayleigh_grouped": true
            },
            {
              "el": "O",
              "r": 4.0400900707762295,
              "n": 6,
              "n0": 6.0,
              "n0_members": [
                {
                  "el": "O",
                  "r": 4.040009404859783,
                  "occ": 1.0,
                  "merged": false,
                  "merge_reason": "first member"
                },
                {
                  "el": "O",
                  "r": 4.040009404859783,
                  "occ": 1.0,
                  "merged": true,
                  "merge_reason": "sub-rayleigh Δr=0.000Å < 0.175Å"
                },
                {
                  "el": "O",
                  "r": 4.040130403734452,
                  "occ": 1.0,
                  "merged": true,
                  "merge_reason": "sub-rayleigh Δr=0.000Å < 0.175Å"
                },
                {
                  "el": "O",
                  "r": 4.040130403734452,
                  "occ": 1.0,
                  "merged": true,
                  "merge_reason": "sub-rayleigh Δr=0.000Å < 0.175Å"
                },
                {
                  "el": "O",
                  "r": 4.040130403734452,
                  "occ": 1.0,
                  "merged": true,
                  "merge_reason": "sub-rayleigh Δr=0.000Å < 0.175Å"
                },
                {
                  "el": "O",
                  "r": 4.040130403734452,
                  "occ": 1.0,
                  "merged": true,
                  "merge_reason": "sub-rayleigh Δr=0.000Å < 0.175Å"
                }
              ],
              "sub_rayleigh_grouped": true
            },
            {
              "el": "Ni",
              "r": 4.606,
              "n": 2,
              "n0": 2.0,
              "n0_members": [
                {
                  "el": "Ni",
                  "r": 4.606,
                  "occ": 1.0,
                  "merged": false,
                  "merge_reason": "first member"
                },
                {
                  "el": "Ni",
                  "r": 4.606,
                  "occ": 1.0,
                  "merged": true,
                  "merge_reason": "sub-rayleigh Δr=0.000Å < 0.175Å"
                }
              ],
              "sub_rayleigh_grouped": true
            },
            {
              "el": "O",
              "r": 4.878127598701844,
              "n": 12,
              "n0": 12.0,
              "n0_members": [
                {
                  "el": "O",
                  "r": 4.8779605784724716,
                  "occ": 1.0,
                  "merged": false,
                  "merge_reason": "first member"
                },
                {
                  "el": "O",
                  "r": 4.8779605784724716,
                  "occ": 1.0,
                  "merged": true,
                  "merge_reason": "sub-rayleigh Δr=0.000Å < 0.175Å"
                },
                {
                  "el": "O",
                  "r": 4.8779605784724716,
                  "occ": 1.0,
                  "merged": true,
                  "merge_reason": "sub-rayleigh Δr=0.000Å < 0.175Å"
                },
                {
                  "el": "O",
                  "r": 4.877960578472472,
                  "occ": 1.0,
                  "merged": true,
                  "merge_reason": "sub-rayleigh Δr=0.000Å < 0.175Å"
                },
                {
                  "el": "O",
                  "r": 4.878161003982904,
                  "occ": 1.0,
                  "merged": true,
                  "merge_reason": "sub-rayleigh Δr=0.000Å < 0.175Å"
                },
                {
                  "el": "O",
                  "r": 4.878161003982904,
                  "occ": 1.0,
                  "merged": true,
                  "merge_reason": "sub-rayleigh Δr=0.000Å < 0.175Å"
                },
                {
                  "el": "O",
                  "r": 4.878161003982904,
                  "occ": 1.0,
                  "merged": true,
                  "merge_reason": "sub-rayleigh Δr=0.000Å < 0.175Å"
                },
                {
                  "el": "O",
                  "r": 4.878161003982904,
                  "occ": 1.0,
                  "merged": true,
                  "merge_reason": "sub-rayleigh Δr=0.000Å < 0.175Å"
                },
                {
                  "el": "O",
                  "r": 4.8782612136501555,
                  "occ": 1.0,
                  "merged": true,
                  "merge_reason": "sub-rayleigh Δr=0.000Å < 0.175Å"
                },
                {
                  "el": "O",
                  "r": 4.8782612136501555,
                  "occ": 1.0,
                  "merged": true,
                  "merge_reason": "sub-rayleigh Δr=0.000Å < 0.175Å"
                },
                {
                  "el": "O",
                  "r": 4.8782612136501555,
                  "occ": 1.0,
                  "merged": true,
                  "merge_reason": "sub-rayleigh Δr=0.000Å < 0.175Å"
                },
                {
                  "el": "O",
                  "r": 4.8782612136501555,
                  "occ": 1.0,
                  "merged": true,
                  "merge_reason": "sub-rayleigh Δr=0.000Å < 0.175Å"
                }
              ],
              "sub_rayleigh_grouped": true
            },
            {
              "el": "O",
              "r": 5.108738201855666,
              "n": 6,
              "n0": 6.0,
              "n0_members": [
                {
                  "el": "O",
                  "r": 5.108674410388227,
                  "occ": 1.0,
                  "merged": false,
                  "merge_reason": "first member"
                },
                {
                  "el": "O",
                  "r": 5.108674410388227,
                  "occ": 1.0,
                  "merged": true,
                  "merge_reason": "sub-rayleigh Δr=0.000Å < 0.175Å"
                },
                {
                  "el": "O",
                  "r": 5.108674410388227,
                  "occ": 1.0,
                  "merged": true,
                  "merge_reason": "sub-rayleigh Δr=0.000Å < 0.175Å"
                },
                {
                  "el": "O",
                  "r": 5.108674410388227,
                  "occ": 1.0,
                  "merged": true,
                  "merge_reason": "sub-rayleigh Δr=0.000Å < 0.175Å"
                },
                {
                  "el": "O",
                  "r": 5.108865784790543,
                  "occ": 1.0,
                  "merged": true,
                  "merge_reason": "sub-rayleigh Δr=0.000Å < 0.175Å"
                },
                {
                  "el": "O",
                  "r": 5.108865784790543,
                  "occ": 1.0,
                  "merged": true,
                  "merge_reason": "sub-rayleigh Δr=0.000Å < 0.175Å"
                }
              ],
              "sub_rayleigh_grouped": true
            },
            {
              "el": "Ni",
              "r": 5.516629592125842,
              "n": 18,
              "n0": 18.0,
              "n0_members": [
                {
                  "el": "Ni",
                  "r": 5.415776465106364,
                  "occ": 1.0,
                  "merged": false,
                  "merge_reason": "first member"
                },
                {
                  "el": "Ni",
                  "r": 5.415776465106364,
                  "occ": 1.0,
                  "merged": true,
                  "merge_reason": "sub-rayleigh Δr=0.000Å < 0.175Å"
                },
                {
                  "el": "Ni",
                  "r": 5.415776465106365,
                  "occ": 1.0,
                  "merged": true,
                  "merge_reason": "sub-rayleigh Δr=0.000Å < 0.175Å"
                },
                {
                  "el": "Ni",
                  "r": 5.415776465106365,
                  "occ": 1.0,
                  "merged": true,
                  "merge_reason": "sub-rayleigh Δr=0.000Å < 0.175Å"
                },
                {
                  "el": "Ni",
                  "r": 5.415776465106366,
                  "occ": 1.0,
                  "merged": true,
                  "merge_reason": "sub-rayleigh Δr=0.000Å < 0.175Å"
                },
                {
                  "el": "Ni",
                  "r": 5.415776465106366,
                  "occ": 1.0,
                  "merged": true,
                  "merge_reason": "sub-rayleigh Δr=0.000Å < 0.175Å"
                },
                {
                  "el": "Ni",
                  "r": 5.567056155635579,
                  "occ": 1.0,
                  "merged": true,
                  "merge_reason": "sub-rayleigh Δr=0.130Å < 0.175Å"
                },
                {
                  "el": "Ni",
                  "r": 5.567056155635579,
                  "occ": 1.0,
                  "merged": true,
                  "merge_reason": "sub-rayleigh Δr=0.113Å < 0.175Å"
                },
                {
                  "el": "Ni",
                  "r": 5.567056155635579,
                  "occ": 1.0,
                  "merged": true,
                  "merge_reason": "sub-rayleigh Δr=0.101Å < 0.175Å"
                },
                {
                  "el": "Ni",
                  "r": 5.567056155635579,
                  "occ": 1.0,
                  "merged": true,
                  "merge_reason": "sub-rayleigh Δr=0.091Å < 0.175Å"
                },
                {
                  "el": "Ni",
                  "r": 5.567056155635579,
                  "occ": 1.0,
                  "merged": true,
                  "merge_reason": "sub-rayleigh Δr=0.083Å < 0.175Å"
                },
                {
                  "el": "Ni",
                  "r": 5.567056155635579,
                  "occ": 1.0,
                  "merged": true,
                  "merge_reason": "sub-rayleigh Δr=0.076Å < 0.175Å"
                },
                {
                  "el": "Ni",
                  "r": 5.567056155635579,
                  "occ": 1.0,
                  "merged": true,
                  "merge_reason": "sub-rayleigh Δr=0.070Å < 0.175Å"
                },
                {
                  "el": "Ni",
                  "r": 5.567056155635579,
                  "occ": 1.0,
                  "merged": true,
                  "merge_reason": "sub-rayleigh Δr=0.065Å < 0.175Å"
                },
                {
                  "el": "Ni",
                  "r": 5.56705615563558,
                  "occ": 1.0,
                  "merged": true,
                  "merge_reason": "sub-rayleigh Δr=0.061Å < 0.175Å"
                },
                {
                  "el": "Ni",
                  "r": 5.56705615563558,
                  "occ": 1.0,
                  "merged": true,
                  "merge_reason": "sub-rayleigh Δr=0.057Å < 0.175Å"
                },
                {
                  "el": "Ni",
                  "r": 5.56705615563558,
                  "occ": 1.0,
                  "merged": true,
                  "merge_reason": "sub-rayleigh Δr=0.053Å < 0.175Å"
                },
                {
                  "el": "Ni",
                  "r": 5.56705615563558,
                  "occ": 1.0,
                  "merged": true,
                  "merge_reason": "sub-rayleigh Δr=0.050Å < 0.175Å"
                }
              ],
              "sub_rayleigh_grouped": true
            },
            {
              "el": "O",
              "r": 5.953633852856719,
              "n": 18,
              "n0": 18.0,
              "n0_members": [
                {
                  "el": "O",
                  "r": 5.8815165760673915,
                  "occ": 1.0,
                  "merged": false,
                  "merge_reason": "first member"
                },
                {
                  "el": "O",
                  "r": 5.8815165760673915,
                  "occ": 1.0,
                  "merged": true,
                  "merge_reason": "sub-rayleigh Δr=0.000Å < 0.175Å"
                },
                {
                  "el": "O",
                  "r": 5.881599690762666,
                  "occ": 1.0,
                  "merged": true,
                  "merge_reason": "sub-rayleigh Δr=0.000Å < 0.175Å"
                },
                {
                  "el": "O",
                  "r": 5.881599690762666,
                  "occ": 1.0,
                  "merged": true,
                  "merge_reason": "sub-rayleigh Δr=0.000Å < 0.175Å"
                },
                {
                  "el": "O",
                  "r": 5.881599690762666,
                  "occ": 1.0,
                  "merged": true,
                  "merge_reason": "sub-rayleigh Δr=0.000Å < 0.175Å"
                },
                {
                  "el": "O",
                  "r": 5.881599690762666,
                  "occ": 1.0,
                  "merged": true,
                  "merge_reason": "sub-rayleigh Δr=0.000Å < 0.175Å"
                },
                {
                  "el": "O",
                  "r": 5.9895287613911234,
                  "occ": 1.0,
                  "merged": true,
                  "merge_reason": "sub-rayleigh Δr=0.093Å < 0.175Å"
                },
                {
                  "el": "O",
                  "r": 5.9895287613911234,
                  "occ": 1.0,
                  "merged": true,
                  "merge_reason": "sub-rayleigh Δr=0.081Å < 0.175Å"
                },
                {
                  "el": "O",
                  "r": 5.9895287613911234,
                  "occ": 1.0,
                  "merged": true,
                  "merge_reason": "sub-rayleigh Δr=0.072Å < 0.175Å"
                },
                {
                  "el": "O",
                  "r": 5.989528761391124,
                  "occ": 1.0,
                  "merged": true,
                  "merge_reason": "sub-rayleigh Δr=0.065Å < 0.175Å"
                },
                {
                  "el": "O",
                  "r": 5.9896919920125695,
                  "occ": 1.0,
                  "merged": true,
                  "merge_reason": "sub-rayleigh Δr=0.059Å < 0.175Å"
                },
                {
                  "el": "O",
                  "r": 5.9896919920125695,
                  "occ": 1.0,
                  "merged": true,
                  "merge_reason": "sub-rayleigh Δr=0.054Å < 0.175Å"
                },
                {
                  "el": "O",
                  "r": 5.9896919920125695,
                  "occ": 1.0,
                  "merged": true,
                  "merge_reason": "sub-rayleigh Δr=0.050Å < 0.175Å"
                },
                {
                  "el": "O",
                  "r": 5.9896919920125695,
                  "occ": 1.0,
                  "merged": true,
                  "merge_reason": "sub-rayleigh Δr=0.046Å < 0.175Å"
                },
                {
                  "el": "O",
                  "r": 5.9897736056551825,
                  "occ": 1.0,
                  "merged": true,
                  "merge_reason": "sub-rayleigh Δr=0.043Å < 0.175Å"
                },
                {
                  "el": "O",
                  "r": 5.9897736056551825,
                  "occ": 1.0,
                  "merged": true,
                  "merge_reason": "sub-rayleigh Δr=0.041Å < 0.175Å"
                },
                {
                  "el": "O",
                  "r": 5.989773605655183,
                  "occ": 1.0,
                  "merged": true,
                  "merge_reason": "sub-rayleigh Δr=0.038Å < 0.175Å"
                },
                {
                  "el": "O",
                  "r": 5.989773605655183,
                  "occ": 1.0,
                  "merged": true,
                  "merge_reason": "sub-rayleigh Δr=0.036Å < 0.175Å"
                }
              ],
              "sub_rayleigh_grouped": true
            }
          ],
          "warnings": [],
          "provenance_status": "verified_source_cif"
        }
      },
      "relative_bias": -0.10102716666666656,
      "within_systematic_budget": true
    },
    {
      "case": "cu_foil_to_oxide",
      "protocol": {
        "absorber": "Cu",
        "standard": "Cu-K-CopperFoil.xdi",
        "standard_phase": "COD:4105040",
        "standard_n0": 12.0,
        "fit_shells": 1,
        "e0_method": "half_height",
        "holdout": "Cu-CuO.xdi",
        "holdout_phase": "COD:1011148",
        "holdout_n0": 4.0
      },
      "standard_data_sha256": "db05273280f8904a7a10f17f26f6d319c99efbb972c769c7605f9d7f9f2007ff",
      "holdout_data_sha256": "1fdfa97042f00eca0bb4606c45f192d4b759f15fdf0b0be7765617b51cfcd403",
      "independent_input_spectra": true,
      "relative_budget": 0.3,
      "status": "formal_rejected",
      "standard_cif_sha256": "39726e1afd93226e126184d30eb0e45df8138f9a78c07b5fd59d9a700cb2300c",
      "calibration_motif_sha256": "43a4cd87b19e2d8d7f6e91aaa9d283fa934e931203815515873723a1d264511d",
      "calibration_geometry": "expanded from the verified standard CIF; not a library seed",
      "calibration": {
        "absorber": "Cu",
        "edge": "K",
        "motif": "COD_4105040@Cu",
        "motif_file": "calibration_motif.json",
        "fixed_CN": 12.0,
        "R_first": 2.5328,
        "n_shells": 1,
        "shell_paths": [
          {
            "label": "Cu-Cu@2.53",
            "scatterer": "Cu",
            "reff": 2.5328,
            "degen": 12.0
          }
        ],
        "e0_method": "half_height",
        "e0": 8988.1287,
        "k_window": [
          3.0,
          12.0
        ],
        "protocol": "production_equivalent: 1-shell, N fixed to crystallographic degeneracy, vary s02 + (dR, sigma2) per path + dE0; kw=2; robustness x3",
        "runs": [
          {
            "r_window": [
              1.933,
              2.653
            ],
            "s02": 0.8855,
            "s02_err": 0.0066,
            "rf": 0.0003,
            "delta_e0": -1.81,
            "sigma2": 0.0087,
            "delta_r": 0.0092,
            "sigma2_at_bound": false,
            "paths": [
              {
                "label": "Cu-Cu@2.53",
                "degen": 12.0,
                "sigma2": 0.0087,
                "delta_r": 0.0092,
                "sigma2_at_bound": false
              }
            ],
            "interior": true
          },
          {
            "r_window": [
              1.933,
              2.713
            ],
            "s02": 0.8935,
            "s02_err": 0.0098,
            "rf": 0.0007,
            "delta_e0": -1.72,
            "sigma2": 0.0088,
            "delta_r": 0.0098,
            "sigma2_at_bound": false,
            "paths": [
              {
                "label": "Cu-Cu@2.53",
                "degen": 12.0,
                "sigma2": 0.0088,
                "delta_r": 0.0098,
                "sigma2_at_bound": false
              }
            ],
            "interior": true
          },
          {
            "r_window": [
              1.933,
              2.793
            ],
            "s02": 0.9013,
            "s02_err": 0.0153,
            "rf": 0.0018,
            "delta_e0": -1.64,
            "sigma2": 0.0088,
            "delta_r": 0.0102,
            "sigma2_at_bound": false,
            "paths": [
              {
                "label": "Cu-Cu@2.53",
                "degen": 12.0,
                "sigma2": 0.0088,
                "delta_r": 0.0102,
                "sigma2_at_bound": false
              }
            ],
            "interior": true
          }
        ],
        "s02": 0.8935,
        "s02_err": 0.0153,
        "rf": 0.0018,
        "spread": 0.0158,
        "delta_e0": -1.64,
        "sigma2": 0.0088,
        "n_variables": 4,
        "n_independent": 4.47,
        "plateau": 0.8555,
        "rbkg_choice": 0.7,
        "kw_sensitivity": {
          "1": {
            "s02": 0.8667,
            "rf": 0.0013,
            "delta_e0": -1.9
          },
          "3": {
            "s02": 0.9017,
            "rf": 0.0007,
            "delta_e0": -2.07
          }
        },
        "checks": {
          "window_runs_interior": true,
          "s02_in_range": true,
          "s02_err_ok": true,
          "window_spread_ok": true,
          "sigma2_not_at_bound": true
        },
        "pass": true
      },
      "calibration_qualified": true,
      "calibration_reasons": [],
      "calibration_sha256": "19525938fb94c58d8c54dbfb7b5505c2c3c535fbd7146c00e5a31027ac3fd224",
      "plateau": 0.9153726181364583,
      "cn_reliable": true,
      "conditional_cn": {
        "n_ratio": 0.601378,
        "n_fit_total": 2.405514,
        "n0_total": 4.0,
        "n_status": "warning",
        "ref_idx": 0,
        "first_shell_idxs": [
          0
        ],
        "fixed_n_fit": {
          "r_factor": 0.07470064143412505,
          "n_variables": 7,
          "n_independent": 12.334635413576363,
          "delta_e0": 7.983749092444129,
          "overfit": false
        },
        "conditional_n_fit": {
          "r_factor": 0.034485483012913744,
          "n_variables": 8,
          "n_independent": 12.334635413576363,
