Repository: Lizhaoyang2001006/XAFS-Go

# XAFS 光谱处理与定量分析管线 (XAFS Processing & Fitting Pipeline)

> **核心承诺**：基于严谨物理门禁的 XAFS/EXAFS 自动化分析管线。**不放宽门禁、不产生虚假拟合优度、遇到异常如实降级**，全面支持常规体相材料及前沿催化非理想结构（单原子 SACs、界面负载、纳米合金、掺杂固溶体），确保学术成果具备最高等级的可复现性。

---

## 🚀 极速体验（1 分钟上手）

```bash

# 安装依赖
pip install -r requirements.txt

# 一行命令跑完完整管线（数据预处理 + 结构识别 + 定量 CN 拟合 + 催化剂结构图件）

# 示例使用仓库自带的 Fe lepidocrocite 标样（无需另外下载数据）
python run_xafs.py "data/练手数据/02_Fe_standards/Fe_lepidocrocite.000" --absorber Fe --fit --plot structure -o xafs_out/sample_Fe
```

所有产物统一落在 `xafs_out/sample_Fe/`。重复运行时既有产物会先备份到
同目录 `.backup/<时间戳>/` 再写入（防静默覆盖），核心重点查看以下文件（详见 [`docs/FIGURE_OUTPUTS.md`](./docs/FIGURE_OUTPUTS.md)）：

File: data/xafs_validation_baseline.json
{
  "schema_version": 1,
  "scope": "Windows production diagnostic fits; not evidence of absolute CN accuracy",
  "environment": {
    "python": "3.13.14",
    "platform": "Windows-11-10.0.26200-SP0",
    "packages": {"numpy": "2.3.2", "scipy": "1.17.1", "xraylarch": "2026.3.1", "gemmi": "0.7.5"}
  },
  "protocol": {
    "absorber": "Fe", "s02": 0.803, "kmin": 3.0, "kmax": 12.0,
    "kweight": 2, "strict": true, "e0_method": "derivative",
    "fit": "xafs_fit.run identify=True fit=True; default automatic shell selection",
    "csv": "xafs_report.fit_rows_from_output('lepidocrocite', fit_out); utf-8-sig decoded, universal newline LF, UTF-8 SHA256",
    "numeric_comparison": "exact float equality; never update baseline automatically"
  },
  "single_scan": {
    "scans": ["data/练手数据/02_Fe_standards/Fe_lepidocrocite.000"],
    "align": false,
    "data_sha256": "a609ca9b347e4d1daf8d9ebcef4f801968145eb897fb95101e9d393b3c926b5c",
    "r_factor": 0.026950782349611034,
    "delta_e0": -2.594653910901912,
    "paths": [
      {"N": 6.414649738735905, "R": 2.0014697610883228, "sigma2": 0.00582460062009372},
      {"N": 7.634782708086178, "R": 3.0684650575298176, "sigma2": 0.006780018545979676}
    ],
    "csv_sha256": "67690f912ef8d13b1c899888b6e58c372342aaed7686e288ab7887e181135c5f"
  },
  "three_scan": {
    "scans": ["data/练手数据/02_Fe_standards/Fe_lepidocrocite.000", "data/练手数据/02_Fe_standards/Fe_lepidocrocite.100", "data/练手数据/02_Fe_standards/Fe_lepidocrocite.200"],
    "align": true,
    "data_sha256": "2f98df15fc6a213c26ed6c42926e27936e07a93230fe8fbdbed4ea3037a4f24a",
    "r_factor": 0.027393010786739527,
    "delta_e0": -2.5614904572509203,
    "paths": [
      {"N": 6.382655795674828, "R": 2.0017928742393605, "sigma2": 0.005855708092158458},
      {"N": 7.582032502323985, "R": 3.069395668458681, "sigma2": 0.006736715308259129}
    ],
    "csv_sha256": "906ff8c3e7d5fd645d8c0c4a89f9a9dba17ad3237dacbb1e9799a8b0d9d25cb6"
  },
  "historical_review": {
    "approximate_only": {"r_factor": 0.0273, "N": 6.35, "R": 2.002},
    "not_an_exact_frozen_reference": true,
    "legacy_demo": {"r_factor": 0.07434158598395589, "N": 6.554947942205075, "R": 1.9936626860951747, "third_shell_sigma2": 0.00010000000023249448},
    "note": "Historical approximations cannot establish bitwise preservation. Legacy manual three-shell report demo differs from the automatic production fit and hits a sigma2 lower bound; it is not an accepted quantitative baseline. No solver, gate or production constants were changed to freeze these measurements."
  }
}

File: data/real_cn_validation.json (part 2 of 2)
{
          "delta_e0": 9.699734527479016,
          "overfit": false
        },
        "free_n_fit": {
          "r_factor": 0.029727557928143352,
          "n_variables": 10,
          "n_independent": 12.334635413576363,
          "delta_e0": 10.573213554326378,
          "overfit": false
        },
        "hamilton_f_test": {
          "F": 5.054824077420912,
          "confidence": 0.9173609096795607,
          "significant": false,
          "valid": true,
          "p_value": 0.08263909032043926
        },
        "consistency_passed": false,
        "qualification_reasons": [
          "条件 CN Cu-O@2.77 σ² 撞下界"
        ],
        "kmin": 3.0,
        "kmax": 12.0,
        "kweight": 2,
        "fixed_n_paths": [
          {
            "label": "Cu-O@1.95",
            "reff": 1.9575894136390946,
            "N": 4.0,
            "N_err": null,
            "delta_r": 0.010389413639094541,
            "sigma2": 0.009412901773321002
          },
          {
            "label": "Cu-O@2.77",
            "reff": 2.8492675077142886,
            "N": 2.0,
            "N_err": null,
            "delta_r": 0.0829675077142882,
            "sigma2": 0.00010000000000000002
          },
          {
            "label": "Cu-Cu@3.01",
            "reff": 3.0419061111627133,
            "N": 4.0,
            "N_err": null,
            "delta_r": 0.1575061111627132,
            "sigma2": 0.021278965083181656
          }
        ],
        "conditional_n_paths": [
          {
            "label": "Cu-O@1.95",
            "reff": 1.96498867919605,
            "N": 2.405513514748715,
            "N_err": 0.09316314606835627,
            "delta_r": 0.017788679196050015,
            "sigma2": 0.0029669390354412893
          },
          {
            "label": "Cu-O@2.77",
            "reff": 2.8530796959863194,
            "N": 2.0,
            "N_err": null,
            "delta_r": 0.08677969598631938,
            "sigma2": 0.0001000000000000002
          },
          {
            "label": "Cu-Cu@3.01",
            "reff": 3.0622610109214983,
            "N": 4.0,
            "N_err": null,
            "delta_r": 0.17786101092149836,
            "sigma2": 0.019376014684515
          }
        ]
      },
      "formal_cn": {
        "status": "consistency_failed",
        "rows": [],
        "reject_reason": "条件 CN Cu-O@2.77 σ² 撞下界",
        "model": {
          "model_id": "COD:1011148",
          "absorber": "Cu",
          "absorber_site": "Cu1",
          "model_level": "crystal_cif",
          "source_type": "database_cif",
          "source_ref": "COD:1011148",
          "source_cif": "_structure_lib/_phase_cache/COD/1011148/47c498e66a280fde4854ab4697fc9e5b90b0c199faef202206f60e3da6cf97d7.cif",
          "source_cif_sha256": "47c498e66a280fde4854ab4697fc9e5b90b0c199faef202206f60e3da6cf97d7",
          "cell": {
            "a": 4.653,
            "b": 3.41,
            "c": 5.108,
            "alpha": 90.0,
            "beta": 99.48,
            "gamma": 90.0
          },
          "spacegroup": "C 1 2/c 1",
          "asym_sites": [
            {
              "label": "Cu1",
              "el": "Cu",
              "x": 0.25,
              "y": 0.25,
              "z": 0.0,
              "occ": 1.0
            },
            {
              "label": "O1",
              "el": "O",
              "x": 0.0,
              "y": 0.916,
              "z": 0.75,
              "occ": 1.0
            }
          ],
          "cif_path": "_structure_lib/_phase_cache/COD/1011148/47c498e66a280fde4854ab4697fc9e5b90b0c199faef202206f60e3da6cf97d7.cif",
          "occupancy_policy": "explicit",
          "edits": [],
          "assumptions": {
            "p1b": "phase_resolver resolved; verified_source_cif; formal CN gate applies"
          },
          "n0_shells": [
            {
              "el": "O",
              "r": 1.947481354831115,
              "n": 4,
              "n0": 4.0,
              "n0_members": [
                {
                  "el": "O",
                  "r": 1.9472391046236242,
                  "occ": 1.0,
                  "merged": false,
                  "merge_reason": "first member"
                },
                {
                  "el": "O",
                  "r": 1.9472391046236242,
                  "occ": 1.0,
                  "merged": true,
                  "merge_reason": "sub-rayleigh Δr=0.000Å < 0.175Å"
                },
                {
                  "el": "O",
                  "r": 1.947723605038606,
                  "occ": 1.0,
                  "merged": true,
                  "merge_reason": "sub-rayleigh Δr=0.000Å < 0.175Å"
                },
                {
                  "el": "O",
                  "r": 1.9477236050386062,
                  "occ": 1.0,
                  "merged": true,
                  "merge_reason": "sub-rayleigh Δr=0.000Å < 0.175Å"
                }
              ],
              "sub_rayleigh_grouped": true
            },
            {
              "el": "O",
              "r": 2.7662735458691383,
              "n": 2,
              "n0": 2.0,
              "n0_members": [
                {
                  "el": "O",
                  "r": 2.7662735458691383,
                  "occ": 1.0,
                  "merged": false,
                  "merge_reason": "first member"
                },
                {
                  "el": "O",
                  "r": 2.7662735458691383,
                  "occ": 1.0,
                  "merged": true,
                  "merge_reason": "sub-rayleigh Δr=0.000Å < 0.175Å"
                }
              ],
              "sub_rayleigh_grouped": true
            },
            {
              "el": "Cu",
              "r": 2.8843764057418024,
              "n": 4,
              "n0": 4.0,
              "n0_members": [
                {
                  "el": "Cu",
                  "r": 2.8843764057418024,
                  "occ": 1.0,
                  "merged": false,
                  "merge_reason": "first member"
                },
                {
                  "el": "Cu",
                  "r": 2.8843764057418024,
                  "occ": 1.0,
                  "merged": true,
                  "merge_reason": "sub-rayleigh Δr=0.000Å < 0.175Å"
                },
                {
                  "el": "Cu",
                  "r": 2.8843764057418024,
                  "occ": 1.0,
                  "merged": true,
                  "merge_reason": "sub-rayleigh Δr=0.000Å < 0.175Å"
                },
                {
                  "el": "Cu",
                  "r": 2.8843764057418024,
                  "occ": 1.0,
                  "merged": true,
                  "merge_reason": "sub-rayleigh Δr=0.000Å < 0.175Å"
                }
              ],
              "sub_rayleigh_grouped": true
            },
            {
              "el": "Cu",
              "r": 3.1001581245395964,
              "n": 6,
              "n0": 6.0,
              "n0_members": [
                {
                  "el": "Cu",
                  "r": 3.070820900020058,
                  "occ": 1.0,
                  "merged": false,
                  "merge_reason": "first member"
                },
                {
                  "el": "Cu",
                  "r": 3.070820900020058,
                  "occ": 1.0,
                  "merged": true,
                  "merge_reason": "sub-rayleigh Δr=0.000Å < 0.175Å"
                },
                {
                  "el": "Cu",
                  "r": 3.070820900020058,
                  "occ": 1.0,
                  "merged": true,
                  "merge_reason": "sub-rayleigh Δr=0.000Å < 0.175Å"
                },
                {
                  "el": "Cu",
                  "r": 3.070820900020058,
                  "occ": 1.0,
                  "merged": true,
                  "merge_reason": "sub-rayleigh Δr=0.000Å < 0.175Å"
                },
                {
                  "el": "Cu",
                  "r": 3.1588325735786724,
                  "occ": 1.0,
                  "merged": true,
                  "merge_reason": "sub-rayleigh Δr=0.070Å < 0.175Å"
                },
                {
                  "el": "Cu",
                  "r": 3.1588325735786724,
                  "occ": 1.0,
                  "merged": true,
                  "merge_reason": "sub-rayleigh Δr=0.059Å < 0.175Å"
                }
              ],
              "sub_rayleigh_grouped": true
            },
            {
              "el": "O",
              "r": 3.4792407468487294,
              "n": 4,
              "n0": 4.0,
              "n0_members": [
                {
                  "el": "O",
                  "r": 3.400176178027336,
                  "occ": 1.0,
                  "merged": false,
                  "merge_reason": "first member"
                },
                {
                  "el": "O",
                  "r": 3.400176178027337,
                  "occ": 1.0,
                  "merged": true,
                  "merge_reason": "sub-rayleigh Δr=0.000Å < 0.175Å"
                },
                {
                  "el": "O",
                  "r": 3.558305315670122,
                  "occ": 1.0,
                  "merged": true,
                  "merge_reason": "sub-rayleigh Δr=0.105Å < 0.175Å"
                },
                {
                  "el": "O",
                  "r": 3.558305315670122,
                  "occ": 1.0,
                  "merged": true,
                  "merge_reason": "sub-rayleigh Δr=0.079Å < 0.175Å"
                }
              ],
              "sub_rayleigh_grouped": true
            },
            {
              "el": "Cu",
              "r": 3.41,
              "n": 2,
              "n0": 2.0,
              "n0_members": [
                {
                  "el": "Cu",
                  "r": 3.41,
                  "occ": 1.0,
                  "merged": false,
                  "merge_reason": "first member"
                },
                {
                  "el": "Cu",
                  "r": 3.41,
                  "occ": 1.0,
                  "merged": true,
                  "merge_reason": "sub-rayleigh Δr=0.000Å < 0.175Å"
                }
              ],
              "sub_rayleigh_grouped": true
            },
            {
              "el": "Cu",
              "r": 3.7273064365702933,
              "n": 2,
              "n0": 2.0,
              "n0_members": [
                {
                  "el": "Cu",
                  "r": 3.7273064365702933,
                  "occ": 1.0,
                  "merged": false,
                  "merge_reason": "first member"
                },
                {
                  "el": "Cu",
                  "r": 3.7273064365702933,
                  "occ": 1.0,
                  "merged": true,
                  "merge_reason": "sub-rayleigh Δr=0.000Å < 0.175Å"
                }
              ],
              "sub_rayleigh_grouped": true
            },
            {
              "el": "O",
              "r": 3.8577408180859227,
              "n": 2,
              "n0": 2.0,
              "n0_members": [
                {
                  "el": "O",
                  "r": 3.8577408180859227,
                  "occ": 1.0,
                  "merged": false,
                  "merge_reason": "first member"
                },
                {
                  "el": "O",
                  "r": 3.8577408180859227,
                  "occ": 1.0,
                  "merged": true,
                  "merge_reason": "sub-rayleigh Δr=0.000Å < 0.175Å"
                }
              ],
              "sub_rayleigh_grouped": true
            },
            {
              "el": "O",
              "r": 4.0711472157948005,
              "n": 2,
              "n0": 2.0,
              "n0_members": [
                {
                  "el": "O",
                  "r": 4.0711472157948005,
                  "occ": 1.0,
                  "merged": false,
                  "merge_reason": "first member"
                },
                {
                  "el": "O",
                  "r": 4.0711472157948005,
                  "occ": 1.0,
                  "merged": true,
                  "merge_reason": "sub-rayleigh Δr=0.000Å < 0.175Å"
                }
              ],
              "sub_rayleigh_grouped": true
            },
            {
              "el": "O",
              "r": 4.441700408041275,
              "n": 8,
              "n0": 8.0,
              "n0_members": [
                {
                  "el": "O",
                  "r": 4.335304735848883,
                  "occ": 1.0,
                  "merged": false,
                  "merge_reason": "first member"
                },
                {
                  "el": "O",
                  "r": 4.335304735848883,
                  "occ": 1.0,
                  "merged": true,
                  "merge_reason": "sub-rayleigh Δr=0.000Å < 0.175Å"
                },
                {
                  "el": "O",
                  "r": 4.391156617751704,
                  "occ": 1.0,
                  "merged": true,
                  "merge_reason": "sub-rayleigh Δr=0.037Å < 0.175Å"
                },
                {
                  "el": "O",
                  "r": 4.3911566177517045,
                  "occ": 1.0,
                  "merged": true,
                  "merge_reason": "sub-rayleigh Δr=0.028Å < 0.175Å"
                },
                {
                  "el": "O",
                  "r": 4.519857024234976,
                  "occ": 1.0,
                  "merged": true,
                  "merge_reason": "sub-rayleigh Δr=0.125Å < 0.175Å"
                },
                {
                  "el": "O",
                  "r": 4.519857024234976,
                  "occ": 1.0,
                  "merged": true,
                  "merge_reason": "sub-rayleigh Δr=0.104Å < 0.175Å"
                },
                {
                  "el": "O",
                  "r": 4.520483254329537,
                  "occ": 1.0,
                  "merged": true,
                  "merge_reason": "sub-rayleigh Δr=0.090Å < 0.175Å"
                },
                {
                  "el": "O",
                  "r": 4.520483254329537,
                  "occ": 1.0,
                  "merged": true,
                  "merge_reason": "sub-rayleigh Δr=0.079Å < 0.175Å"
                }
              ],
              "sub_rayleigh_grouped": true
            },
            {
              "el": "Cu",
              "r": 4.649840157786756,
              "n": 6,
              "n0": 6.0,
              "n0_members": [
                {
                  "el": "Cu",
                  "r": 4.648260236680135,
                  "occ": 1.0,
                  "merged": false,
                  "merge_reason": "first member"
                },
                {
                  "el": "Cu",
                  "r": 4.648260236680135,
                  "occ": 1.0,
                  "merged": true,
                  "merge_reason": "sub-rayleigh Δr=0.000Å < 0.175Å"
                },
                {
                  "el": "Cu",
                  "r": 4.648260236680135,
                  "occ": 1.0,
                  "merged": true,
                  "merge_reason": "sub-rayleigh Δr=0.000Å < 0.175Å"
                },
                {
                  "el": "Cu",
                  "r": 4.648260236680135,
                  "occ": 1.0,
                  "merged": true,
                  "merge_reason": "sub-rayleigh Δr=0.000Å < 0.175Å"
                },
                {
                  "el": "Cu",
                  "r": 4.653,
                  "occ": 1.0,
                  "merged": true,
                  "merge_reason": "sub-rayleigh Δr=0.004Å < 0.175Å"
                },
                {
                  "el": "Cu",
                  "r": 4.653,
                  "occ": 1.0,
                  "merged": true,
                  "merge_reason": "sub-rayleigh Δr=0.003Å < 0.175Å"
                }
              ],
              "sub_rayleigh_grouped": true
            },
            {
              "el": "O",
              "r": 4.801871058195652,
              "n": 8,
              "n0": 8.0,
              "n0_members": [
                {
                  "el": "O",
                  "r": 4.759173774882174,
                  "occ": 1.0,
                  "merged": false,
                  "merge_reason": "first member"
                },
                {
                  "el": "O",
                  "r": 4.759173774882175,
                  "occ": 1.0,
                  "merged": true,
                  "merge_reason": "sub-rayleigh Δr=0.000Å < 0.175Å"
                },
                {
                  "el": "O",
                  "r": 4.759768518811997,
                  "occ": 1.0,
                  "merged": true,
                  "merge_reason": "sub-rayleigh Δr=0.000Å < 0.175Å"
                },
                {
                  "el": "O",
                  "r": 4.759768518811997,
                  "occ": 1.0,
                  "merged": true,
                  "merge_reason": "sub-rayleigh Δr=0.000Å < 0.175Å"
                },
                {
                  "el": "O",
                  "r": 4.815330822547441,
                  "occ": 1.0,
                  "merged": true,
                  "merge_reason": "sub-rayleigh Δr=0.045Å < 0.175Å"
                },
                {
                  "el": "O",
                  "r": 4.815330822547441,
                  "occ": 1.0,
                  "merged": true,
                  "merge_reason": "sub-rayleigh Δr=0.037Å < 0.175Å"
                },
                {
                  "el": "O",
                  "r": 4.873211116540996,
                  "occ": 1.0,
                  "merged": true,
                  "merge_reason": "sub-rayleigh Δr=0.082Å < 0.175Å"
                },
                {
                  "el": "O",
                  "r": 4.873211116540996,
                  "occ": 1.0,
                  "merged": true,
                  "merge_reason": "sub-rayleigh Δr=0.071Å < 0.175Å"
                }
              ],
              "sub_rayleigh_grouped": true
            },
            {
              "el": "Cu",
              "r": 5.12716041734058,
              "n": 10,
              "n0": 10.0,
              "n0_members": [
                {
                  "el": "Cu",
                  "r": 5.051822767288886,
                  "occ": 1.0,
                  "merged": false,
                  "merge_reason": "first member"
                },
                {
                  "el": "Cu",
                  "r": 5.051822767288886,
                  "occ": 1.0,
                  "merged": true,
                  "merge_reason": "sub-rayleigh Δr=0.000Å < 0.175Å"
                },
                {
                  "el": "Cu",
                  "r": 5.051822767288886,
                  "occ": 1.0,
                  "merged": true,
                  "merge_reason": "sub-rayleigh Δr=0.000Å < 0.175Å"
                },
                {
                  "el": "Cu",
                  "r": 5.051822767288886,
                  "occ": 1.0,
                  "merged": true,
                  "merge_reason": "sub-rayleigh Δr=0.000Å < 0.175Å"
                },
                {
                  "el": "Cu",
                  "r": 5.108,
                  "occ": 1.0,
                  "merged": true,
                  "merge_reason": "sub-rayleigh Δr=0.045Å < 0.175Å"
                },
                {
                  "el": "Cu",
                  "r": 5.108,
                  "occ": 1.0,
                  "merged": true,
                  "merge_reason": "sub-rayleigh Δr=0.037Å < 0.175Å"
                },
                {
                  "el": "Cu",
                  "r": 5.212078276062565,
                  "occ": 1.0,
                  "merged": true,
                  "merge_reason": "sub-rayleigh Δr=0.121Å < 0.175Å"
                },
                {
                  "el": "Cu",
                  "r": 5.212078276062565,
                  "occ": 1.0,
                  "merged": true,
                  "merge_reason": "sub-rayleigh Δr=0.106Å < 0.175Å"
                },
                {
                  "el": "Cu",
                  "r": 5.212078276062565,
                  "occ": 1.0,
                  "merged": true,
                  "merge_reason": "sub-rayleigh Δr=0.094Å < 0.175Å"
                },
                {
                  "el": "Cu",
                  "r": 5.212078276062565,
                  "occ": 1.0,
                  "merged": true,
                  "merge_reason": "sub-rayleigh Δr=0.085Å < 0.175Å"
                }
              ],
              "sub_rayleigh_grouped": true
            },
            {
              "el": "O",
              "r": 5.280036326982556,
              "n": 4,
              "n0": 4.0,
              "n0_members": [
                {
                  "el": "O",
                  "r": 5.254399659940109,
                  "occ": 1.0,
                  "merged": false,
                  "merge_reason": "first member"
                },
                {
                  "el": "O",
                  "r": 5.254399659940109,
                  "occ": 1.0,
                  "merged": true,
                  "merge_reason": "sub-rayleigh Δr=0.000Å < 0.175Å"
                },
                {
                  "el": "O",
                  "r": 5.305672994025003,
                  "occ": 1.0,
                  "merged": true,
                  "merge_reason": "sub-rayleigh Δr=0.034Å < 0.175Å"
                },
                {
                  "el": "O",
                  "r": 5.305672994025004,
                  "occ": 1.0,
                  "merged": true,
                  "merge_reason": "sub-rayleigh Δr=0.026Å < 0.175Å"
                }
              ],
              "sub_rayleigh_grouped": true
            },
            {
              "el": "O",
              "r": 5.56525620621501,
              "n": 4,
              "n0": 4.0,
              "n0_members": [
                {
                  "el": "O",
                  "r": 5.510970279317993,
                  "occ": 1.0,
                  "merged": false,
                  "merge_reason": "first member"
                },
                {
                  "el": "O",
                  "r": 5.510970279317994,
                  "occ": 1.0,
                  "merged": true,
                  "merge_reason": "sub-rayleigh Δr=0.000Å < 0.175Å"
                },
                {
                  "el": "O",
                  "r": 5.619542133112026,
                  "occ": 1.0,
                  "merged": true,
                  "merge_reason": "sub-rayleigh Δr=0.072Å < 0.175Å"
                },
                {
                  "el": "O",
                  "r": 5.619542133112026,
                  "occ": 1.0,
                  "merged": true,
                  "merge_reason": "sub-rayleigh Δr=0.054Å < 0.175Å"
                }
              ],
              "sub_rayleigh_grouped": true
            },
            {
              "el": "Cu",
              "r": 5.656887840801621,
              "n": 16,
              "n0": 16.0,
              "n0_members": [
                {
                  "el": "Cu",
                  "r": 5.522381841724033,
                  "occ": 1.0,
                  "merged": false,
                  "merge_reason": "first member"
                },
                {
                  "el": "Cu",
                  "r": 5.522381841724033,
                  "occ": 1.0,
                  "merged": true,
                  "merge_reason": "sub-rayleigh Δr=0.000Å < 0.175Å"
                },
                {
                  "el": "Cu",
                  "r": 5.522381841724033,
                  "occ": 1.0,
                  "merged": true,
                  "merge_reason": "sub-rayleigh Δr=0.000Å < 0.175Å"
                },
                {
                  "el": "Cu",
                  "r": 5.522381841724033,
                  "occ": 1.0,
                  "merged": true,
                  "merge_reason": "sub-rayleigh Δr=0.000Å < 0.175Å"
                },
                {
                  "el": "Cu",
                  "r": 5.619237248061341,
                  "occ": 1.0,
                  "merged": true,
                  "merge_reason": "sub-rayleigh Δr=0.077Å < 0.175Å"
                },
                {
                  "el": "Cu",
                  "r": 5.619237248061341,
                  "occ": 1.0,
                  "merged": true,
                  "merge_reason": "sub-rayleigh Δr=0.065Å < 0.175Å"
                },
                {
                  "el": "Cu",
                  "r": 5.619237248061341,
                  "occ": 1.0,
                  "merged": true,
                  "merge_reason": "sub-rayleigh Δr=0.055Å < 0.175Å"
                },
                {
                  "el": "Cu",
                  "r": 5.619237248061341,
                  "occ": 1.0,
                  "merged": true,
                  "merge_reason": "sub-rayleigh Δr=0.048Å < 0.175Å"
                },
                {
                  "el": "Cu",
                  "r": 5.717179461937503,
                  "occ": 1.0,
                  "merged": true,
                  "merge_reason": "sub-rayleigh Δr=0.130Å < 0.175Å"
                },
                {
                  "el": "Cu",
                  "r": 5.717179461937503,
                  "occ": 1.0,
                  "merged": true,
                  "merge_reason": "sub-rayleigh Δr=0.117Å < 0.175Å"
                },
                {
                  "el": "Cu",
                  "r": 5.717179461937503,
                  "occ": 1.0,
                  "merged": true,
                  "merge_reason": "sub-rayleigh Δr=0.106Å < 0.175Å"
                },
                {
                  "el": "Cu",
                  "r": 5.717179461937503,
                  "occ": 1.0,
                  "merged": true,
                  "merge_reason": "sub-rayleigh Δr=0.098Å < 0.175Å"
                },
                {
                  "el": "Cu",
                  "r": 5.768752811483605,
                  "occ": 1.0,
                  "merged": true,
                  "merge_reason": "sub-rayleigh Δr=0.138Å < 0.175Å"
                },
                {
                  "el": "Cu",
                  "r": 5.768752811483605,
                  "occ": 1.0,
                  "merged": true,
                  "merge_reason": "sub-rayleigh Δr=0.128Å < 0.175Å"
                },
                {
                  "el": "Cu",
                  "r": 5.768752811483605,
                  "occ": 1.0,
                  "merged": true,
                  "merge_reason": "sub-rayleigh Δr=0.119Å < 0.175Å"
                },
                {
                  "el": "Cu",
                  "r": 5.768752811483605,
                  "occ": 1.0,
                  "merged": true,
                  "merge_reason": "sub-rayleigh Δr=0.112Å < 0.175Å"
                }
              ],
              "sub_rayleigh_grouped": true
            },
            {
              "el": "O",
              "r": 5.917165050031241,
              "n": 6,
              "n0": 6.0,
              "n0_members": [
                {
                  "el": "O",
                  "r": 5.8574788611208035,
                  "occ": 1.0,
                  "merged": false,
                  "merge_reason": "first member"
                },
                {
                  "el": "O",
                  "r": 5.8574788611208035,
                  "occ": 1.0,
                  "merged": true,
                  "merge_reason": "sub-rayleigh Δr=0.000Å < 0.175Å"
                },
                {
                  "el": "O",
                  "r": 5.896524275416444,
                  "occ": 1.0,
                  "merged": true,
                  "merge_reason": "sub-rayleigh Δr=0.026Å < 0.175Å"
                },
                {
                  "el": "O",
                  "r": 5.896524275416444,
                  "occ": 1.0,
                  "merged": true,
                  "merge_reason": "sub-rayleigh Δr=0.020Å < 0.175Å"
                },
                {
                  "el": "O",
                  "r": 5.997492013556479,
                  "occ": 1.0,
                  "merged": true,
                  "merge_reason": "sub-rayleigh Δr=0.096Å < 0.175Å"
                },
                {
                  "el": "O",
                  "r": 5.997492013556479,
                  "occ": 1.0,
                  "merged": true,
                  "merge_reason": "sub-rayleigh Δr=0.080Å < 0.175Å"
                }
              ],
              "sub_rayleigh_grouped": true
            },
            {
              "el": "Cu",
              "r": 5.9156521233247545,
              "n": 4,
              "n0": 4.0,
              "n0_members": [
                {
                  "el": "Cu",
                  "r": 5.9156521233247545,
                  "occ": 1.0,
                  "merged": false,
                  "merge_reason": "first member"
                },
                {
                  "el": "Cu",
                  "r": 5.9156521233247545,
                  "occ": 1.0,
                  "merged": true,
                  "merge_reason": "sub-rayleigh Δr=0.000Å < 0.175Å"
                },
                {
                  "el": "Cu",
                  "r": 5.9156521233247545,
                  "occ": 1.0,
                  "merged": true,
                  "merge_reason": "sub-rayleigh Δr=0.000Å < 0.175Å"
                },
                {
                  "el": "Cu",
                  "r": 5.9156521233247545,
                  "occ": 1.0,
                  "merged": true,
                  "merge_reason": "sub-rayleigh Δr=0.000Å < 0.175Å"
                }
              ],
              "sub_rayleigh_grouped": true
            }
          ],
          "warnings": [],
          "provenance_status": "verified_source_cif"
        }
      },
      "relative_bias": -0.39862149999999996,
      "within_systematic_budget": false,
      "reason": "条件 CN Cu-O@2.77 σ² 撞下界"
    },
    {
      "case": "ni_foil_default_protocol",
      "protocol": {
        "absorber": "Ni",
        "standard": "Ni-K-NickelFoil.xdi",
        "standard_phase": "COD:1534892",
        "standard_n0": 12.0,
        "fit_shells": 1,
        "e0_method": "derivative",
        "holdout": "Ni-K-NickelHydroxide.xdi",
        "holdout_phase": "COD:1548811",
        "holdout_n0": 6.0
      },
      "standard_data_sha256": "8d8d677f6d17937a4d24d1dada33bc156e8c301e5c61d98ea213c25c7693c5a4",
      "holdout_data_sha256": "1c1bee8441c1e285cce8899dd7f412d4a924befee1cf11d39997cd3b4c2986c3",
      "independent_input_spectra": true,
      "relative_budget": 0.3,
      "status": "calibration_rejected",
      "standard_cif_sha256": "adb86b38b5313592734259a0ff2bb537fc60acb92793015ee8a74a41b9966cdd",
      "calibration_motif_sha256": "2cc1945eff9f2249e4b8489eaf11f2b86e4c4e19bac018680e4e690075d3093e",
      "calibration_geometry": "expanded from the verified standard CIF; not a library seed",
      "reason": "[S3] 归一化失败：边后平台 = 0.816（阈值 0.85–1.15）。稀释样品的低 Z 基体呈 E^-3 衰减，直线外推扣不掉，此时 FT 峰位与幅度均不可引用（如为已知厚样/稀释标样，可加 --no-strict 降级为警告）"
    },
    {
      "case": "co_foil_default_protocol",
      "protocol": {
        "absorber": "Co",
        "standard": "Co-K-CobaltFoil.xdi",
        "standard_phase": "COD:9008492",
        "standard_n0": 12.0,
        "fit_shells": 1,
        "e0_method": "derivative",
        "holdout": "Co-K-CoO.xdi",
        "holdout_phase": "COD:1533087",
        "holdout_n0": 6.0
      },
      "standard_data_sha256": "cc2a11e956470f4113d6fd55c04bff792c15126d9d139407331de2db415e82cb",
      "holdout_data_sha256": "9f103a1ba25b8396f15d0f3d64e2917e908a1d4190877dccaeaa3cb36f527501",
      "independent_input_spectra": true,
      "relative_budget": 0.3,
      "status": "calibration_rejected",
      "standard_cif_sha256": "bd9d57408d901e3ff966ba0ebe19ced70e1f1b62a4ef47fda801a39ecbb5344a",
      "calibration_motif_sha256": "630654efeb44d8d4077f6e49a8b8b5918c63e5fc37acd4914ecbe4ed632dc425",
      "calibration_geometry": "expanded from the verified standard CIF; not a library seed",
      "reason": "[S3] 归一化失败：边后平台 = 0.816（阈值 0.85–1.15）。稀释样品的低 Z 基体呈 E^-3 衰减，直线外推扣不掉，此时 FT 峰位与幅度均不可引用（如为已知厚样/稀释标样，可加 --no-strict 降级为警告）"
    }
  ],
  "validated_cases": [
    "ni_oxide_to_hydroxide"
  ],
  "all_cases_validated": false,
  "universal_cn_accuracy_established": false
}
