Repository: Lizhaoyang2001006/XAFS-Go

# XAFS 光谱处理与定量分析管线 (XAFS Processing & Fitting Pipeline)

> **核心承诺**：基于严谨物理门禁的 XAFS/EXAFS 自动化分析管线。**不放宽门禁、不产生虚假拟合优度、遇到异常如实降级**，全面支持常规体相材料及前沿催化非理想结构（单原子 SACs、界面负载、纳米合金、掺杂固溶体），确保学术成果具备最高等级的可复现性。

---

## 🚀 极速体验（1 分钟上手）

```bash

# 安装依赖
pip install -r requirements.txt

# 一行命令跑完完整管线（数据预处理 + 结构识别 + 定量 CN 拟合 + 催化剂结构图件）

# 示例使用仓库自带的 Fe lepidocrocite 标样（无需另外下载数据）
python run_xafs.py "data/练手数据/02_Fe_standards/Fe_lepidocrocite.000" --absorber Fe --fit --plot structure -o xafs_out/sample_Fe
```

所有产物统一落在 `xafs_out/sample_Fe/`。重复运行时既有产物会先备份到
同目录 `.backup/<时间戳>/` 再写入（防静默覆盖），核心重点查看以下文件（详见 [`docs/FIGURE_OUTPUTS.md`](./docs/FIGURE_OUTPUTS.md)）：
* `*_structure_main.png`：催化剂结构剖析 6 面板主图（XANES、$d\mu/dE$、$k^w\chi(k)$ 拟合与残差、$R$ 空间拟合+逐路径分壳拆解、Morlet WT、门禁与结构汇总卡）；
* `*_shell_dissection.png`：壳层轻重鉴别与真实键长核验图（$k^1/k^2/k^3$ 多权重对比、相位修正前后 $|\chi(R)|$、逐壳 1D WT 轮廓）；
* `*_fit_table.csv` / `.md` / `.png` & `*_summary.csv`：定量拟合参数表（FEFF 相位修正真实键长 $R$、配位数 $N$、$\sigma^2$）与门禁摘要表；
* `*_indicators.csv`：关键物理门禁核验表（$R\text{-factor}$、$\Delta E_0$、$S_0^2$ 来源、自吸收状态）。

---

## 📚 文档全景导航（按角色查阅）

为避免信息冗余与口径脱节，本仓库建立了分工明确的文档体系：

| 读者角色 | 推荐必读文档 | 包含核心内容 |
|:---|:---|:---|
| 🔬 **实验与科研人员** | [**`user_guid.md`**](./user_guid.md) | **用户操作总指南**：3 分钟跑通、结果红黄绿灯三步判读法、避坑决策树、标准样标定及论文表格规范填报。 |
| 🧪 **复杂催化体系进阶** | [**`docs/CATALYTIC_MOTIF_PIPELINE.md`**](./docs/CATALYTIC_MOTIF_PIPELINE.md) | **非理想结构建模执行方案**：单原子（SACs）、界面负载（如 $Pt/CeO_2$）、晶格掺杂及非高斯静态无序的局域点阵建模与物理约束。 |
| 📐 **物理公式白盒规范** | [**`PHYSICS_SPEC.md`**](./PHYSICS_SPEC.md) | **数理与单位制唯一权威字典**：`[EQ-01]`–`[EQ-07]` 公式约定、Stern $N_{\text{idp}}$ 定义、正负号与双向代码锚点。 |
| 📊 **鉴别方法与实战经验** | [**`docs/XAFS_SPECIATION_METHODOLOGY.md`**](./docs/XAFS_SPECIATION_METHODOLOGY.md) | **化合态与局域结构六步鉴别逻辑**：XANES/LCF + 多 $k$ 权重 + WT + 嵌套 Hamilton F-test 判据（附 Agent 注意事项 [docs/AGENT_OPERATIONS_NOTES.md](./docs/AGENT_OPERATIONS_NOTES.md)）。 |
| 🤖 **AI 模型与核心开发者** | [**`AGENTS.md`**](./AGENTS.md) | **代码架构宪法**：12 锁定元素不可动、门禁常量不可放宽、Stern 独立点数硬截断、L0–L3 分级验收与 Agent 执行铁律。 |

---

## 🌟 核心特性与设计原则

1. **绝对守恒的物理门禁（Anti-Overfitting）**：
   * 独立点数预算门禁：严格执行 Stern 规则 $N_{\text{idp}} = \frac{2\Delta k\Delta R}{\pi}$（IFEFFIT / larch / Artemis 标准口径，**不加 2**；$+2$ 只是部分教材的保守端点修正，在代码层强制加 2 会虚增独立点数、放走过拟合并破坏标准标样回归基线）；$N_{\text{var}} \le \frac{2}{3}N_{\text{idp}}$ 为强建议（Warning），绝对红线为 $N_{\text{var}} < N_{\text{idp}}$（严禁 $N_{\text{var}} \ge N_{\text{idp}}$），超出自由度预算的壳层强制截断，绝不欠约束过拟合；
   * 全局 $\Delta E_0$ 绑定：多壳层拟合严格共用单一 $\Delta E_0$ 自由度，杜绝壳层独立浮动导致的假键长；
   * 荧光自吸收硬红线：浓样 $\Delta\mu \ge 1.0$ 未校正自吸收时，强制标记 `cn_reliable=False` 并拒绝定量宣称。
2. **催化前沿非周期性体系原生支持**：
   * 内建动态拓扑生成器，支持 `--catalytic-model "sac:N4@2.00,axial=O@2.10,C@2.90"` 直接构建单原子局域点阵；
   * 原生支持金属纳米颗粒粒径从第一壳配位数降幅自动反推（`nanoparticle_size`）；
   * 混合相多位点采用 Softmax 权重参数化拟合（`--fit-weights`），保证相分数恒正且和为 1。
3. **真实键长与表观峰位防伪分离**：
   * 严格执行 FEFF 相位修正，论文表格严格采用修正后的真实 $R$，明确隔离未校正相移的 FT 表观距离（系统偏短 0.3~0.5 Å）。

---

## 🛠️ 项目结构与五层分层目录（已按物理职责归类）

```text
xafs-auto-pipeline/
├── AGENTS.md                         # 面向开发与 AI 模型的硬约束宪法
├── PHYSICS_SPEC.md                   # 核心物理公式与单位制白盒规范 ([EQ-01]–[EQ-07])
├── README.md                         # 项目总览与快速上手
├── user_guid.md                      # 面向科研人员的完整操作指南
├── pyproject.toml / requirements.txt # 工程配置与科学计算依赖锁定
├── run_xafs.py                       # 主 CLI 入口（数据预处理 + 识别 + 定量 CN 拟合）
├── run_ci.py                         # CI 入口（静态编译 + 回归 + 压力测试）
├── regression_test.py                # 全量契约回归测试入口
│
├── src/xafs/                         # 【核心源码库】（严格单向向下依赖）
│   ├── paths.py                      # 仓库根目录权威路径定位
│   ├── domain/                       # [第1层] absorber.py, xafs_core.py, xafs_config.py, structure_model.py
│   ├── adapters/                     # [第2层] athena*.py, artemis*.py, larch_wt.py (xraylarch/FEFF 防腐层)
│   ├── io/                           # [第3层] xafs_io.py, xafs_writer.py, cif_gate.py, phase_*.py, *_provenance.py
│   ├── core/                         # [第4层] xafs_pipeline.py, data_audit.py, structure_*.py, catalytic_builder.py, xafs_fit.py, fit_*.py, calibrate_s02.py, xafs_lcf.py, cn_*.py
│   └── cli/                          # [第5层] xafs_report.py, xafs_plots.py, xafs_plot_special.py, paper_figures.py
│
├── scripts/                          # 【独立运行脚本区】calibrate_t5.py, cif_crawler.py, env_check.py, validate_real_cn.py
├── tests/                            # 【质检测试区】契约回归、物理修复、解析解探针、绘图与预处理审计单测
├── tools/                            # 【构建期工具】phase pack 与标准谱来源池构建
├── docs/                             # 【专题文档】结构剖析图表规范、催化建模、报告标准与方法论
└── data/                             # 【标样与基准数据】
```

---

## 🧪 自动化测试与质量保障

在修改任何代码后，按 [AGENTS.md](./AGENTS.md) 的 L0–L3 分级验收体系执行检验确保零退化：

```bash

# L1：物理单元测试、解析解探针、绘图与预处理审计单测
python -m unittest tests/test_physics_p01_p07.py tests/test_analytical_probes.py tests/test_plots_structure.py tests/test_data_audit.py

# L2/L3：完整 CI（静态编译 + 回归 + 单测）与真实标样留出验证
python run_ci.py
python scripts/validate_real_cn.py --outdir _real_cn_validation
```

---

File: docs/CATALYSIS_CAPABILITY_AND_GATES.md
# 催化剂 XAFS 分析：能力、结果、置信门禁与参数台账

> 适用版本：P6.6（图包分层与双入口产物对齐）
> 代码依据：所有阈值均来自当前代码常量，不是文档口径。
> 配套契约：`regression_test.py` 第 `#132` 项。

---

## 1. 这套代码的定位

本工具把催化剂 XAFS 分析分成两条**互不冒充**的轨道：

| 轨道 | 输入 | 产出 | 适用场景 |
|---|---|---|---|
| **诊断轨** | 任意 EXAFS 谱 + motif / 催化模型 / L1 第一壳 | `fit.json`、`fit_table.csv`、`fit.csv`、`rdf.csv` | 机制假设、模型筛选、论文 SI 的拟合表 |
| **正式轨** | `verified_source_cif` + `crystal_cif/crystal_edited` + 显式吸收位 | `cn_table.csv` | 可辩护的配位数、位点占据、相分数 |

两条轨道的结论**分开写、状态分开标**：

- 诊断轨永远可以出数，但 `cn_status` 可能是 `diagnostic_only` / `hypothesis_model_only`；
- 正式轨只在来源、CIF、键长、占据度、条件 CN 全部通过时签发 `gate_status=passed`；
- 正式轨拒签**不会删除**诊断轨结果，`reject_reason` 会写明物理原因。

一句话：**诊断轨回答“像什么”，正式轨回答“配位数能不能写进论文”。**

---

## 2. 执行逻辑（S1–S7 + 两条轨道）

```text
原始谱
  → S1 读取 / 多扫描合并 / 去死时间 / 去毛刺 / 去 glitch / 能量对齐
  → S2 元素判定 + E0 判定（导数 / 半高点 / 手动）
  → S3 归一化（边前线 + 边后窗口 + 平台门禁 + 自吸收判断）
  → S4 Rbkg 寻优（或手动指定）
  → S5 背景扣除 + χ(k) + k 权重 + FT → R 空间
  → S6 连续小波变换（CWT）
  → S6.5 结构识别 / 相来源解析 / 吸收位解析
  → S7 EXAFS 拟合
       ├─ 诊断轨：motif / L1 / SAC-DAC / 多壳层自由拟合
       └─ 正式轨：verified CIF → CIF 门禁 → N₀ 分壳 → 条件 CN
  → 报告层：HTML / CSV / PNG / 参数与门禁台账
```

| 阶段 | 做什么 | 关键判定 | 输出 |
|---|---|---|---|
| **S1** | 读取扫描、合并多扫描、剔除离群、死时间、去毛刺、去 glitch、对齐 | 扫描质量、离群比例 | 合并 μ(E) |
| **S2** | 元素与吸收边；E0 用导数、半高点或手动 | 元素必须在 17 元素表内 | `absorber`、`e0` |
| **S3** | 边前线拟合、归一化、平台检查、自吸收风险 | 平台 0.85–1.15；荧光 Δμ ≥1.0 必须校正 | `mu_norm`、`edge_step`、`plateau` |
| **S4** | Rbkg 自动寻优或手动 | 置信度、有效候选比例、崎岖度 | `rbkg` |
| **S5** | 背景扣除、χ(k)、k 加权、FT | kmin / kmax / kweight | `chi.dat`、`ft.dat` |
| **S6** | Cauchy 连续小波变换 | σ 默认 1.5；第一峰 R | `wt.dat`、`wavelet.csv` |
| **S6.5** | 结构识别：motif 库 / phase pack / 用户 CIF / 显式催化模型 | score、margin、未解释峰、coverage | `structure_id.json` |
| **S7** | 多壳层 EXAFS 拟合 | Rf、ΔE0、N_err、σ²/C3/C4 撞界、N_idp | `fit.json`、`fit.csv`、`fit_table.csv` |
| **正式 CN** | CIF 门禁 → N₀ 分壳 → 固定 N → 条件 N → Hamilton F | N/N₀、条件 Rf、F-test | `cn_table.csv` |
| **报告** | 汇总 HTML、XANES/EXAFS 图、拟合表、小波、LCF、置信椭圆 | — | `_report.html` 等 |

### 2.1 五个入口

| 入口 | 用途 | 关键限制 |
|---|---|---|
| `run_xafs.py` 单样品 | 常规单谱处理 + 可选识别/拟合/正式 CN | — |
| `run_xafs.py --batch-dir` | 批量同元素多样品 | 不逐文件识别元素 |
| `run_xafs.py --multi-element` | 多元素各自处理并汇总 | `--phase-id` 为单一值 |
| `run_xafs.py --operando` | 时间序列逐点 S1–S6 + PCA/MCR-ALS/LCF | 不执行 S6.5/S7 |
| `xafs_report.py` | 单样品完整报告与统一结构剖析出图 | 需要 `--absorber`；默认 `--plot structure` |
| `paper_figures.py` | 论文投稿级多面板组图与分壳拆解 R 空间图 | 仅基于已落盘结果与 `fit.json` 绘图，不修改拟合数值 |

---

## 3. 催化剂体系能力矩阵

| 体系 | 能实现的部分 | 推荐用法 | 明确边界 |
|---|---|---|---|
| **Fe-N-C（SAC）** | N₄ 平面、轴向 O/N 配位、Fe–N 键长/配位数、Fe–C 远壳、小波判别金属团簇、Hamilton F-test、XANES 边前峰/白线/LCF | `--catalytic-model "sac:N4@2.00,C@2.90"`；轴向：`sac:N4@2.00,axial=O@2.10,C@2.90` | 无周期晶胞，正式 CN 标 `hypothesis_model_only`；诊断拟合表正常出数 |
| **Fe-N-C（DAC）** | Fe–Co / Fe–Ni 双原子模型、异核路径、双金属距离 | `--catalytic-model "dac:Co@2.50,N4@2.00"` | 同上；DAC 几何是假设模型 |
| **Fe-ZSM-5** | 第一壳 Fe–O、双核 Fe···Fe、低负载荧光谱自吸收校正、BVS 价态约束 | `--no-strict` + 自吸收参数 + `--bvs-target` | 第二壳 Fe–O–Si/Al 需用户提供含占据度的 CIF/DFT 团簇，再 `--phase-cif` + `--absorber-site` |
| **金属氧化物（单晶位）** | 44 条实验 COD 相包，17 元素；CIF 门禁、N₀ 分壳、条件 CN、正式 CN 表 | `--formal-cn --phase-id COD:xxxx` | 高缺陷纳米样可能被正式轨拒签；诊断轨仍出数 |
| **金属氧化物（多晶位/尖晶石）** | 不等价位点分别过门禁；`--absorber-site all` 按多重度×占据度加权；`--fit-weights` 放开相分数 | `--phase-id COD:xxxx --absorber-site all` | 多晶位不自动 Top-1；未显式给位点 → `absorber_site_ambiguous` |
| **掺杂氧化物 / 异核共占位** | `--hetero-cocupancy` 拆分共占位为 M–Ni / M–Fe 分支，共享 ΔR/σ² | `--hetero-cocupancy` | 需要 CIF 中真实共占位信息 |
| **双金属合金** | Cowley 短程有序参数 α_AB，判别随机固溶/有序/偏析 | 合金相 + `--fit` | 需要合金相 CIF 或 motif |
| **Operando** | 逐时间点 S1–S6，PCA（99% 方差）、LCF、MCR-ALS、组分浓度演化 | `--operando` | 不执行 S6.5/S7；`--fit/--formal-cn/--phase-*` 会显式报错 |
| **通用 XANES** | 边前峰质心/面积、白线面积、E0、导数谱、LCF 价态比例 | `--lcf-standards` | LCF 需要可靠标准谱 |
| **通用 EXAFS** | FT/反 FT、q 空间拟合、小波、相移校正、χ² 置信椭圆 | `--fit-space q`、`--phase-correct`、`--chi2-contour` | — |
| **标准谱 / T5 S₀²** | 12/12 元素独立标定产物；运行期 `--s02-from-t5` 加载 | `--s02-from-t5` | 12 元素静态表仍为 `None`，不写回 `absorber.py` |
| **批量/多元素** | 批量同元素；多元素分别处理并汇总 | `--batch-dir`、`--multi-element` | `--batch-dir` 不逐文件识别元素；`--multi-element` 的 `--phase-id` 为单一值 |

### 3.1 明确不会自动做的事

- 不会自动选多晶位 Top-1；必须显式 `--absorber-site`。
- 不会为缺占据度的无序 CIF 猜占据度；直接 `occupancy_missing`。
- 不会在 N/N₀ 越界或条件 Rf 超限时“放宽”正式 CN；只拒签，不篡改。
- 不会把 SAC/DAC 假设模型写成 `crystal_cif` 正式来源。
- 不会自动为 17 元素之外的吸收元素生成完整相库。
- 不会在 `--operando` 下静默忽略 S6.5/S7 参数；现在直接报错。
- 不会把 `data/standards_raw/` 的原始标准谱打包进仓库（许可原因）；运行期 T5 标定产物已随仓库。

---

## 4. 结果清单：每个有效输出对催化剂分析的价值

> 这一节是本文档的核心。每个输出都回答三个问题：
> **它是什么 → 能说明催化剂的什么 → 使用时要注意什么。**

### 4.1 归一化谱与 XANES

| 输出 | 是什么 | 对催化剂分析的价值 | 注意事项 |
|---|---|---|---|
| `<stem>_mu.dat`（run_xafs） | E、μ、μ_norm、σ_μ | 看吸收边位置、白线、边前峰；判断活性金属氧化态、电子结构、配位对称性 | 边移也受配位/共价性影响，不能只看 E0 定价态 |
| `<stem>_mu.csv` / `_xanes.csv`（report） | 归一化 μ(E) 与 XANES 区间 | 同一用途；可直接作为 XANES 图、LCF 输入、operando 时间序列 | 归一化平台必须可信；低负载荧光谱注意自吸收 |
| `<stem>_indicators.csv` | 边前峰质心/面积、白线面积、E0、边步等 | **氧化态**：边移 + 白线面积；**位点对称性**：边前峰强度/质心（四面体 vs 八面体、Fe–N₄ vs Fe–N₅）；**负载/浓度**：边步相对比较；**Operando**：这些指标随时间的突变对应活性相变 | 白线受自吸收、归一化、样品厚度影响；跨样品比较必须同一边、同一处理 |
| `<stem>_lcf.json` | XANES 线性组合拟合权重、Rf、权重误差 | **价态分布/相比例**：例如 Fe²⁺/Fe³⁺ 比例、金属/氧化物比例、反应过程中相分数；可直接画堆叠柱状图 | 标准谱必须与样品基体匹配、线性独立；看 Rf 与权重误差，不只看权重 |
| `<stem>_structure_main.png` | 催化剂配位结构剖析 6 面板主图（含 $d\mu/dE$、k 拟合、R 逐路径拆解、WT、门禁卡） | 一次看清电子态、分壳贡献与门禁通过情况 | 图内标注的窗口/参数与 `_meta.json` 一致 |
| `<stem>_shell_dissection.png` | 壳层轻重鉴别与真实键长核验图（$k^1/k^2/k^3$ + 相位修正 $R$ + 1D WT 轮廓） | 区分轻配体 vs 金属/重载体第二壳；对比真实键长 $R$ | 表观峰位仍比真实键长短 0.3–0.5 Å |

**催化解读示例：**

- Fe-N-C 的边前峰在 ~7112–7114 eV 出现强 1s→3d 特征，通常支持 Fe–N₄ 平面（近似 D4h）；若边前峰明显增强、白线向高能移动，可能说明轴向配位/氧化或结构畸变。
- Fe-ZSM-5 中 Fe²⁺ 与 Fe³⁺ 的边位置差约 2–3 eV；用 LCF 或边移跟踪还原/氧化处理后的价态变化。
- CeO₂ 的 Ce L₃ 边白线双峰与 Ce³⁺/Ce⁴⁺ 比例相关；LCF 比单看边移更稳。

### 4.2 χ(k)、FT、q 空间

| 输出 | 是什么 | 对催化剂分析的价值 | 注意事项 |
|---|---|---|---|
| `<stem>_chi.dat` / `_chik.csv` | k、χ、kⁿχ | **键长**：振荡频率；**配位数/无序**：振幅；**重散射体**：高 k 振荡；反应前后直接对比可看局域结构变化 | 振幅受 S₀²、自吸收、σ² 共同影响，不能单独把振幅当 N |
| `<stem>_ft.dat` / `_chir.csv` | R、Re、Im、\|χ(R)\| | **壳层结构**：第一壳 M–O/N、第二壳 M–M/M–C；峰位给出表观键长；峰高给出相对配位/无序；实部/虚部用于拟合对比 | FT 峰位未做相移校正，不等于真实键长；真实键长看拟合 R 或 `_phase_corrected` |
| `<stem>_chiq.csv` | q 空间反傅里叶 | 检查背景扣除/反变换质量；q 空间拟合可降低低 R 背景泄漏的影响 | 两个入口都会落盘；不是独立的结构信息，主要用于拟合质量与一致性 |
| `<stem>_rdf.csv` | 非高斯 g(R)（放开 C3/C4 时） | **非谐性/静态无序**：纳米颗粒表面弛豫、缺陷、界面应力；判断 σ² 是否被高斯模型低估 | 只有显式放开 C3/C4 才有；不要用它替代常规 CN |

**催化解读示例：**

- Fe-N-C 的第一壳 Fe–N 约 2.0 Å；若第二壳在 2.5–2.8 Å 出现明显 Fe–Fe，需高度怀疑金属团簇/纳米颗粒，而不是单原子。
- Fe-ZSM-5 的双核 [Fe₂(μ-O)] 常见 Fe···Fe ~3.0 Å；这个峰与 Fe–O–Si/Al 第二壳重叠时，必须用 WT + 多壳层拟合 + 约束区分。
- 金属氧化物中 M–O 第一壳缩短通常对应氧化态升高；M–M 第二壳缩短可能对应还原/氧空位。

### 4.3 小波与相移校正

| 输出 | 是什么 | 对催化剂分析的价值 | 注意事项 |
|---|---|---|---|
| `<stem>_wavelet.csv` / `_structure_main.png (e)` / `_shell_dissection.png (c)` | k–R 二维强度与逐壳 1D WT 轮廓 | **区分轻/重散射体**：N/O/C 在第一壳低 k 区，Fe/Co/Ni 在高 k 区；**单原子 vs 团簇**：金属–金属键在 2–3 Å、高 k 处出现强信号 | 小波峰位受 $\sigma$、k 权重影响，联合多 $k$ 权重面板交叉判断 |
| `<stem>_phase_corrected.*` / `_shell_dissection.png (b)` | 相移校正后的 FT / 真实键长 | **精确 M–O/M–M 距离**：把表观峰位修到真实键长，便于和 CIF/DFT 对比；判断键长变化是否超出相移误差 | 需要第一壳路径；相移来自 FEFF，模型不对时校正也会偏 |

### 4.4 结构识别与拟合

| 输出 | 是什么 | 对催化剂分析的价值 | 注意事项 |
|---|---|---|---|
| `<stem>_structure_id.json` | 候选排名（全量 `ranked` + `top3`）、score、margin、未解释峰、coverage | **物相判断**：最像哪个相、是否有并列/混合相/库缺条目；`partial` 提示模型不完整；`no_match` 提示库没有正确相，应改用用户 CIF 或 L1 | 这是诊断轨，不是正式晶体学证明；`confident` 也不等于结构确证 |
| `<stem>_fit.json` | 拟合参数、误差、相关性、flags、`cn_status` | **配位数 N**：活性位饱和度/欠配位；**键长 R**：氧化态/吸附物；**σ²**：静态无序/缺陷；**ΔE0**：电子结构/模型偏差；**Rf**：模型质量；**flags**：哪些壳不可信 | N 与 σ² 强相关；看 `N_err`、`sigma2_at_bound`、`r_factor_bad` |
| `<stem>_fit.csv` / `_fit_table.csv` | 壳层、N、N_err、R、R_err、σ²、Rf、N_idp、N_var | **论文 SI 表 S1**：直接给出每个壳的拟合参数与误差；跨样品比较活性位结构 | 表中 N 是简并度/有效简并度；`motif_weights` 模式下 N 不是 CN |
| `<stem>_fit_table.png` / `_fit_table.md` | 拟合表图与 Markdown 表 | 组会/审稿/论文补充材料；与 `_structure_main.png` 配套 | CSV 严格维持 7 列历史冻结格式 |
| `<stem>_chi2_contour.*` | χ²(N, σ²) 置信椭圆 | **回应审稿人**：“N 和 σ² 是否强相关？” 直接展示 1σ/2σ/3σ 置信区；判断 CN 的不确定度是否被低估 | 只在有 S7 拟合时生成；椭圆形状依赖拟合窗口与模型 |

**催化解读示例：**

- Fe-N-C：N≈4、R(Fe–N)≈2.0 Å、σ²≈0.003–0.006 Å²，且无 Fe–Fe 壳 → 支持 Fe–N₄ 单原子位点；若 N 明显低于 4，可能是表面欠配位或模型缺失轴向配体。
- Fe-ZSM-5：N(Fe–O)≈4–6、R≈1.9–2.1 Å；若 N/N₀ 在 0.7–1.3 且无 Fe–Fe，支持孤立 Fe 位点；若出现 Fe–Fe，考虑双核/寡聚 FeOₓ。
- Co₃O₄：`--absorber-site all` 可分别得到四面体 Co²⁺ 与八面体 Co³⁺ 的 CN/键长；加权汇总对应整体化学计量。

### 4.5 正式 CN 表（论文级）

| 输出 | 是什么 | 对催化剂分析的价值 | 注意事项 |
|---|---|---|---|
| `cn_table.csv` | 39 列正式 CN：相来源、CIF sha256、吸收位、壳层、N₀、N_fit、N/N₀、形式/系统误差、ΔR、σ²、ΔE0、Rf、S₀² 来源、窗口、N_idp/N_var、gate_status、reject_reason、flags、assumptions、数据 sha256、软件版本 | **可辩护的配位数**：每个壳的 N、N₀、N/N₀ 与系统误差；**位点占据/相分数**：多位点加权行；**可复核性**：CIF 哈希、数据哈希、软件版本；**审稿人问“为什么 N 是这个值”**：直接给 N/N₀ 与条件 CN 门禁 | 只有 `gate_status=passed` 才能当正式 CN；`warning` 要说明 N/N₀ 偏差；`consistency_failed` 只能作为拒签记录 |
| `_meta.json` 的 `formal_cn` 块 | 正式 CN 完整状态、拒绝原因、模型来源 | 快速判断“为什么没签正式 CN”；区分 `no_cif` / `consistency_failed` / `hypothesis_model_only` | 与 `cn_table.csv` 的拒绝行一致 |

**`cn_table.csv` 的关键列怎么读：**

| 列 | 催化含义 |
|---|---|
| `phase_id` / `model_level` / `source_type` | 用的是哪个相、什么级别的模型（实验 CIF / 编辑 CIF） |
| `source_cif_sha256` | 相来源可复核；审稿人可追溯到具体 CIF |
| `absorber_site` | 哪个晶位（如 Fe1、Fe2、frac:(0,0,0)） |
| `shell_group` / `shell_label` | 第一壳 / 远壳，具体配位壳 |
| `n0` / `n0_members` | 晶体学 N₀ 与参与合并的路径数（Rayleigh 分壳） |
| `n_fit` | 条件 CN 拟合得到的 N |
| `n_status` | `fitted`（第一壳自由 N）/ `fixed`（远壳固定 N₀） |
| `n_ratio` | N/N₀；0.7–1.3 正常，0.6–0.7 / 1.3–1.4 警告，越界拒签 |
| `n_err_formal` | 形式误差（拟合协方差） |
| `n_err_systematic` | 系统误差预算（自吸收、参数相关、截断、σ² 撞界等） |
| `delta_r` | 相对晶体学键长的膨胀/收缩 |
| `sigma2` | 无序；与 N 强相关 |
| `delta_e0` | 条件拟合的 E0 偏移 |
| `rf` | 条件拟合 Rf |
| `s02` / `s02_source` / `s02_calibrated` | S₀² 值、来源（静态表 / T5 / 运行时覆盖）、是否标定 |
| `kmin/kmax/kweight/rmin/rmax` | 拟合窗口；跨样品比较必须一致 |
| `n_idp` / `n_variables` | 独立点数/变量数；判断过拟合 |
| `gate_status` | `passed` / `warning` / `consistency_failed` |
| `reject_reason` | 拒签的物理原因 |
| `flags` | 可靠性标记（如 `n_ratio_warning`） |
| `assumptions` | 条件 CN 的假设（首壳单一比例因子、远壳固定 N₀、Hamilton 不显著等） |
| `data_sha256` | 输入数据哈希 |
| `software_version` | 软件版本（`xafs-cn-p4plus`） |

### 4.6 报告、批量与多元素

| 输出 | 是什么 | 对催化剂分析的价值 | 注意事项 |
|---|---|---|---|
| `<stem>_report.html` | 单文件交互报告（结构主图/壳层鉴别图内联、门禁结论置顶） | 合作者/导师一键审阅；把“数据质量、结构识别、拟合、门禁”放在同一页 | 不是正式发表文件；最终图可使用 `--plot paper` 或期刊规范重绘 |
| `<stem>_summary.csv` | 紧凑结构归属与门禁汇总表 | 快速概览 Top-1 结构、`cn_status`、$R$-factor、$S_0^2$ 来源与关键告警 | 权威完整指标见 `_indicators.csv` 与 `_meta.json` |
| `multi_element_summary.md/.json` | 多元素并列结果（不推荐 Top-1） | **主元素 vs 掺杂元素**：各自局域环境、配位、价态；判断掺杂是否进入晶格、是否形成分离相 | 不自动跨元素排序；科学问题由用户决定 |
| `batch_errors.json` | 批处理失败文件与原因 | 快速定位坏扫描/格式问题；保证批量分析可复现 | 单个失败不中断整批 |
| `_meta.json` 的 `params/gates/decisions/summary` | 本次运行的全部生效参数、来源、门禁命中、决策轨迹、总结 | **方法部分**：直接抄参数与窗口；**审稿人复核**：每个阈值/状态/拒绝原因都有记录；**失败诊断**：一眼看出是数据、CIF、拟合还是正式 CN 的问题 | 只增不改；现有字段保持原样 |

### 4.7 Operando 输出

| 输出 | 是什么 | 对催化剂分析的价值 | 注意事项 |
|---|---|---|---|
| `_operando_components.csv` | MCR-ALS 纯组分谱 | **反应中间体/活性相**：盲解谱得到随时间变化的纯组分；与标准谱/DFT 对比指认 | 组分顺序按特征能量排序；MCR 有旋转不确定性，需化学约束/标准谱验证 |
| `_operando_concentrations.csv` | 组分浓度 vs 时间 | **动力学/诱导期/失活**：组分分数随时间的变化；与催化活性数据做结构–活性关联 | 浓度是相对分数；closure 假设要记录 |
| `_operando_evolution.png` | 四宫格：MCR 分数 / LCF 权重 / E0–白线描述符 / 纯组分谱 | 一张图讲清反应过程中结构与价态演变 | 图内标注的组分顺序要与 CSV 一致 |
| `_exafs_evolution.csv/.png` | FT 随时间的演化 | **键长/无序变化**：反应条件下活性位是否重构、是否有金属–金属键生成 | FT 峰位是表观值；关键时间点应做正式拟合 |
| `operando_meta.json` | 原位序列参数 + PCA/SPOIL/MCR 门禁 | 记录 `n_components`、接受/拒绝的标准谱、MCR Rf；保证原位分析可复现 | 与逐扫描的 `_meta.json` 分开 |

### 4.9 统一催化剂结构剖析出图体系

两个入口统一通过 `--plot {none,structure,full,paper}`、`--plot-formats`、`--plot-dpi` 调度（详见 [`docs/FIGURE_OUTPUTS.md`](./FIGURE_OUTPUTS.md)）：

| 输出 | 是什么 | 对催化剂分析的价值 | 注意事项 |
|---|---|---|---|
| `<stem>_structure_main.png` | 6 面板结构剖析主图（XANES、$d\mu/dE$、$k^w\chi(k)$ 拟合、$R$ 空间逐路径拆解、WT、门禁卡片） | 一张图剖析价态、各配位壳独立贡献与物理门禁结论 | `run_xafs.py` 需加 `--plot structure`；`xafs_report.py` 默认开启 |
| `<stem>_shell_dissection.png` | 3 面板壳层鉴别图（$k^1/k^2/k^3$ 对比、相位修正前后 $R$、逐壳 1D WT 轮廓） | 鉴别第二壳轻配体 vs 金属/重载体；消除表观 $R$ 偏差错觉 | $k^3$ 振幅相对升高指示重背散射原子 |
| `<stem>_candidates_compare.png` | Top-K 竞争候选构型对比图 | 直观比较 SAC vs 团簇 vs 体相模型匹配度 | 仅 `--plot full` 且存在识别排名时生成 |
| `<stem>_rdf_distribution.png` | 非高斯 $g(R)$ 分布与热力学平均键长图 | 评估非谐性及 Gram-Charlier 截断/单峰性告警 | 放开 `--vary-c3`/`--vary-c4` 时自动输出 |
| `<stem>_chi2_contour.png` | 第一壳 $(N, \sigma^2)$ 二维 $\chi^2$ 置信椭圆 | 回答“$N$ 与 $\sigma^2$ 是否强简并”与 $1\sigma/2\sigma/3\sigma$ 误差界 | 需显式加 `--chi2-contour` |
| `<stem>_operando_evolution.png` | 原位时间序列演化四宫格 | MCR 组分分数、LCF 权重、$E_0$/白线演化 | `--operando` 模式生成 |

---

## 5. 关键数值指标怎么解读

| 指标 | 催化含义 | 可靠区间/门禁 | 常见误读 |
|---|---|---|---|
| **E0 边移** | 氧化态、电子结构 | 与同一边标准谱比较；ΔE0 拟合门禁 ±15 eV | 配位/共价性也会移动 E0；不能只看 E0 定价态 |
| **白线面积/高度** | d 带空位、氧化态 | 同一边、同一归一化比较 | 自吸收会压低白线；厚样/荧光样必须先评估 |
| **边前峰质心/面积** | 配位对称性、自旋态、共价性 | 与标准谱对比 | 双峰/多峰拟合方式会影响质心 |
| **N（配位数）** | 活性位饱和度、欠配位、吸附 | 看 `N_err`；`N_err >1` 或 `>0.5×简并度` 不可靠 | N 与 σ² 强相关；不能只看 N |
| **R（键长）** | 氧化态、吸附物、应力 | 与 CIF/DFT 比较；看 `R_err` | FT 峰位不是真实键长；用拟合 R 或相移校正 |
| **σ²** | 静态/热无序、缺陷、界面 | 撞界 → 不可靠；系统误差 +10% | σ² 很小不一定是“好”，可能是模型形状失配 |
| **ΔE0** | 电子结构/模型偏差 | `|ΔE0| ≥ 15 eV` 不可靠；`|ΔE0| > 5 eV` 记非阻断 advisory | 大 ΔE0 往往说明模型缺壳层/相不对；也可能是 FEFF6L 路径零点与实验 E0 的系统差，不能直接当边移 |
| **Rf** | 拟合质量 | `>0.08` 不可靠；`>0.12` 很差 | Rf 好不等于 N 可靠（N–σ² 补偿） |
| **N_idp / N_var** | 过拟合 | `N_var ≥ N_idp` 过拟合 | 加路径/加变量会虚降 Rf |
| **N/N₀** | 正式 CN 一致性 | 0.7–1.3 ok；0.6–0.7 / 1.3–1.4 warning；越界拒签 | N/N₀ 低不一定是缺陷，也可能是纳米/表面/模型不对 |
| **S₀²** | 振幅因子 | T5 通过 0.4–1.15；运行时覆盖 0.4–1.3 | 未标定元素不能拿 S₀² 硬凑 N |
| **小波 k–R** | 轻/重散射体、单原子/团簇 | 多 k 权重扫描稳健 | 小波峰不是定量配位数 |
| **LCF 权重** | 价态/相比例 | 看 Rf 与权重误差 | 标准谱不独立/基体不匹配会伪拟合 |
| **SPOIL** | 标准谱质量 | <3 good；3–6 fair；6–12 poor；>12 拒绝 | 只用于 LCF 标准筛选，不是样品质量 |
| **MCR Rf** | 盲解谱重构质量 | 越低越好；与组分合理性一起看 | 低 Rf 不代表组分化学意义唯一 |

---

## 6. 置信门禁卡

### A. 数据质量与归一化

| 门禁 | 阈值 | 触发动作 | 代码位置 |
|---|---|---|---|
| 元素白名单 | 17 元素 | 未知元素拒绝 | `absorber.py` |
| 边后归一化平台 | 0.85–1.15 | 超出 → strict 报错；`--no-strict` 降为警告 | `xafs_pipeline.py:196` |
| 边后窗口 | `0 < lo < hi`，默认 150–600 eV | 非法 → 参数错误 | `run_xafs.py` / `xafs_report.py` |
| 自吸收（边跃变） | ≥1.0 必须校正；0.3–1.0 警告 | 未校正且可能 → `cn_gate` → `cn_reliable=False` | `xafs_fit.py:56-57, 103-109` |
| XANES 交叉校验 | 白线/边步/归一化异常 | 仅警告；不改变 `cn_reliable` | T8 模块 |
| 结构覆盖 | `coverage_ok=False` | 拟合不可靠 | `xafs_fit.py:1511-1516` |

### B. 正式来源门禁（P0b）

| 门禁 | 要求 | 失败码 | 代码位置 |
|---|---|---|---|
| 来源状态 | `provenance_status == verified_source_cif` | `unverified_source` | `structure_model.py:202-208` |
| 模型级别 | `crystal_cif` 或 `crystal_edited` | `unverified_source` | `structure_model.py:209-215` |
| CIF 存在 | 路径存在 | `no_cif` / `source_cif_missing` | `structure_model.py:216-222` |
| 非生成 CIF | 不在 `_structure_lib/*/_cif/`，无生成标记 | `generated_cif_not_formal` | `structure_model.py:223-229` |
| SHA256 | 当前文件哈希 = 记录哈希 | `source_hash_missing` / `source_hash_mismatch` | `structure_model.py:230-244` |
| 吸收位 | 必须显式 `absorber_site` | `absorber_site_missing` | `structure_model.py:245-247` |

### C. CIF 晶体化学门禁（P2a）

| 门禁 | 阈值 | 触发动作 | 代码位置 |
|---|---|---|---|
| 第一壳 CN | 2–12 正常；12–16 警告；<2 或 >16 拒绝 | 拒绝，除非 `--allow-unusual-coordination` | `cif_gate.py:64-65, 616-627` |
| 键长 | `PAIR_BOND_REF` 区间 ±0.08 Å | `bond_length_implausible` | `cif_gate.py:90, 637-649` |
| 共占位合并 | 0.08 Å | 无法合并 → `cocupancy_unresolved` | `cif_gate.py:67, 517-575` |
| 占据度 | 缺 `_atom_site_occupancy` 且非有序化学计量 | `occupancy_missing` | `cif_gate.py:566-568` |
| 多面体闭合 | 配位多面体必须闭合 | `polyhedron_not_closed` | `cif_gate.py:660` |
| 吸收位解析 | 多晶位未指定 | `absorber_site_ambiguous` | `cif_gate.py:494-536` |

### D. 结构识别门禁（S6.5）

| 门禁 | 阈值 | 触发动作 | 代码位置 |
|---|---|---|---|
| 最优分数 | `score < 0.16` 才可能 confident | 超出 → `no_match` | `structure_id.py:66, 341-342` |
| 并列容差 | `Δscore < 0.05` | 并列报告 | `structure_id.py:54` |
| 最优-次优 margin | `< 0.03` | `ambiguous` | `structure_id.py:67, 344` |
| 未解释显著峰 | 存在 | `partial` | `structure_id.py:339-346` |
| 显著峰最小半高宽 | 0.08 Å | 窄于此视为噪声尖刺 | `structure_id.py:57` |
| 最小 prominence | 0.02 | 去除骑在峰肩的假峰 | `structure_id.py:59` |
| 指纹窗口 | R = 1.0–4.0 Å | — | `structure_id.py:63` |
| 指纹 σ² 网格 | 0.003 / 0.006 / 0.009 Å² | — | `structure_id.py:65` |

### E. 拟合可靠性门禁（S7）

| 门禁 | 阈值 | 触发动作 | 代码位置 |
|---|---|---|---|
| Rf | `> 0.08` | `cn_reliable=False`，flags `r_factor_bad` | `xafs_fit.py:1512, 1540` |
| ΔE0 | `|ΔE0| ≥ 15 eV` | 不可靠 | `xafs_fit.py:1513, 1541` |
| N 形式误差 | `N_err > 1.0` 或 `> 0.5×简并度` | 不可靠 | `xafs_fit.py:1500-1503` |
| σ² 撞界 | 任一壳撞界 | 不可靠；系统误差 +10% | `xafs_fit.py:1507, 1543` |
| C3/C4 撞界 | 任一壳撞界 | 不可靠 | `xafs_fit.py:1508-1509` |
| 过拟合 | `n_variables ≥ N_idp` | 不可靠 | `xafs_fit.py:1512` |
| 参数相关 | `|ρ| ≥ 0.9` 加 10%；0.8–0.9 加 5% | 系统误差预算增大 | `xafs_fit.py:164-172` |
| 远壳截断 | 因 N_idp 截断 | 系统误差 +5% | `xafs_fit.py:174-176` |
| 自吸收未校正 | `risk=possible` | 系统误差 +15% | `xafs_fit.py:159-162` |
| Booth 校正残留 | `corrected & reliable` | 系统误差 +10% | `xafs_fit.py:156-158` |

> `|ΔE0| > 5 eV` 只在 `cn_disclosure.py` / CN 表中给非阻断 advisory，
> 不改变 S7 的 15 eV 硬门禁，也不触发 `--strict-disclosure`。

### F. 条件 CN / 正式 CN 门禁（P3）

| 门禁 | 阈值 | 触发动作 | 代码位置 |
|---|---|---|---|
| N/N₀ | 0.7–1.3 → `ok`；0.6–0.7 / 1.3–1.4 → `warning`；<0.6 或 >1.4 → `out_of_range` | 越界拒签 | `xafs_fit.py:2204-2205, 2347-2349` |
| 条件拟合 Rf | `> 0.08` | 拒签 | `xafs_fit.py:2706-2707` |
| Hamilton F-test | 显著改善自由 N | 拒签（固定 N 不一致） | `xafs_fit.py:2698-2703` |
| 条件拟合过拟合 | `n_variables ≥ N_idp` | 拒签 | `xafs_fit.py:2704-2705` |
| 一致性 | `consistency_passed=False` | `consistency_failed`，`rows=[]` | `xafs_fit.py:2708-2714` |

### G. S₀² / T5 门禁

| 门禁 | 阈值 | 触发动作 | 代码位置 |
|---|---|---|---|
| T5 通过区间 | 0.4–1.15 | 超出不通过 | `calibrate_s02.py:53` |
| S₀² 误差 | ≤0.06 | 超出不通过 | `calibrate_s02.py:54` |
| 标定 Rf | ≤0.12 | 超出不通过 | `calibrate_s02.py:55` |
| ΔE0 | ≤10 eV | 超出不通过 | `calibrate_s02.py:56` |
| 跨窗口极差 | ≤0.05 | 超出不稳定 | `calibrate_s02.py:59` |
| ΔR 限 | −0.03–0.03 Å | 超出拒绝 | `calibrate_s02.py:60` |
| 静态表锁定 | 12 元素保持 `s02=None` | `--apply` 禁用 | `calibrate_s02.py:71-73` |

### H. 降级与拒绝行为

- `strict=True`：S3 平台越界直接中断；报错提示 `--no-strict`。
- `strict=False`：降级为警告，继续处理。
- 正式轨拒签：`cn_table.csv` 写 `consistency_failed` + `reject_reason`，不删除诊断拟合结果。
- 多晶位未指定：`absorber_site_ambiguous`，不自动 Top-1。
- SAC/DAC：`hypothesis_model_only`，不冒充晶体正式 CN。

---

## 7. 参数如何完全显示表露

### 7.1 三个入口、两套参数、一个台账

| 项 | 数量/内容 |
|---|---|
| `run_xafs.py` CLI 参数 | 68 个 |
| `xafs_report.py` CLI 参数 | 65 个 |
| `xafs_config.DEFAULTS` 配置键 | 45 个 |
| `_meta.json` 参数台账 | `params.effective` 记录全部生效值；`params.sources` 标记 `cli/config/default/auto/calibrated/runtime_override` |

### 7.2 来源优先级

```text
CLI 显式值 > 配置文件 > 默认值
自动推导值（E0 / Rbkg / S₀² / 相 ID / 吸收位）标记为 auto 或 calibrated
```

### 7.3 `_meta.json` 新增的四个块

```json
{
  "params": {
    "effective": { "kmin": 3.0, "kmax": 12.0, "...": "..." },
    "sources": { "kmin": "cli", "kmax": "config", "kweight": "default" },
    "units": { "kmin": "Å⁻¹", "rbkg": "Å" },
    "stages": { "kmin": "S5", "rbkg": "S4" },
    "affects_formal_cn": ["absorber", "phase_id", "..."],
    "cli_argv": ["run_xafs.py", "sample.xdi", "..."],
    "inputs": ["sample.xdi"],
    "config_file": "cfg.json",
    "config_keys_applied": ["phase_id", "s02_from_t5"]
  },
  "gates": {
    "normalization": {
      "status": "passed",
      "threshold": [0.85, 1.15],
      "observed": 0.978,
      "action": "none"
    },
    "self_absorption": { "...": "..." },
    "structure_id": { "...": "..." },
    "cif": { "...": "..." },
    "fit": { "...": "..." },
    "formal_cn": { "...": "..." },
    "xanes_cross_check": { "...": "..." },
    "summary": {
      "passed": ["normalization", "fit"],
      "warned": [],
      "failed": [],
      "not_applicable": ["cif", "formal_cn"]
    }
  },
  "decisions": [
    { "step": "S2", "decision": "absorber_and_e0", "detail": { "...": "..." }, "status": "info" },
    { "step": "S6.5", "decision": "phase_resolution", "detail": { "...": "..." }, "status": "info" },
    { "step": "P3", "decision": "formal_cn", "detail": { "...": "..." }, "status": "warning" }
  ],
  "summary": {
    "passed": ["normalization"],
    "warned": ["structure_id"],
    "failed": ["formal_cn"],
    "not_applicable": ["cif"],
    "cn_reliable": false,
    "cn_status": "consistency_failed",
    "formal_cn_status": "consistency_failed",
    "formal_cn_reject_reason": "N/N₀=0.521 (out_of_range) ..."
  }
}
```

### 7.4 终端打印

两个入口都支持：

```bash
python run_xafs.py sample.xdi --absorber Fe --print-gates --print-params
python xafs_report.py sample.xdi --absorber Fe --print-gates --print-params
```

- `--print-gates`：打印门禁表（门禁 / 状态 / 动作 / 观测 / 阈值 / 拒绝原因）。
- `--print-params`：打印全部生效参数（参数 / 生效值 / 来源 / 单位 / 阶段）。
- 默认关闭；即使不打印，`_meta.json` 里也有完整台账。

### 7.5 参数分组（按阶段）

| 阶段 | 参数 |
|---|---|
| **S1** | `align`、`batch_dir`、`deadtime`、`deglitch`、`despike`、`reject_outlier_scans`、`multi_element`、`multi_element_s02`、`operando` |
| **S2** | `absorber`、`edge_energy`、`e0_method`、`manual_e0`、`edge`（report） |
| **S3** | `post_window`、`strict`、`self_absorption_formula`、`self_absorption_thickness`、`self_absorption_density`、`self_absorption_angles`、`self_absorption_line` |
| **S4** | `rbkg` |
| **S5** | `kmin`、`kmax`、`kweight`、`mback`、`chi_std`、`clamp_lo`、`clamp_hi` |
| **S6** | `wt_sigma`（report） |
| **S6.5** | `identify`、`allow_ambiguous`、`fit_motif`、`l1_ligand`、`l1_geometry`、`catalytic_model`、`phase_cif`、`phase_id`、`phase`、`phase_index`、`phase_pack`、`absorber_site`、`offline`、`s02_from_t5` |
| **S7** | `fit`、`fit_rmin`、`fit_rmax`、`fit_weights`、`fit_kweights`、`fit_space`、`include_ms`、`vary_c3`、`vary_c4`、`isotropic_deltar`、`shared_sigma2`、`constraints`、`bvs_target`、`bvs_sigma`、`bvs_b`、`hetero_cocupancy`、`s02` |
| **T8 / P2a / P3** | `xanes_cross_check`、`allow_unusual_coordination`、`formal_cn`、`legacy_auto_fit` |
| **输出** | `plot`、`plot_formats`、`plot_dpi`、`phase_correct`、`chi2_contour`、`lcf_standards`、`demo`、`no_fit`、`no_html`、`sample`、`shells`、`stem`、`print_gates`、`print_params` |

---

## 8. 典型工作流

### 8.1 Fe-N-C 单原子

```bash
python xafs_report.py Fe-N-C.xdi --absorber Fe --no-strict \
  --catalytic-model "sac:N4@2.00,C@2.90" --fit \
  --self-absorption-formula booth --self-absorption-thickness 100 \
  --self-absorption-density 0.8 --self-absorption-angles 45,45 \
  --chi2-contour --plot full --print-gates -o out/FeNC
```

看什么：

1. `_wavelet.csv` / WT 图：有没有 Fe–Fe 高 k 信号；
2. `_fit_table.csv`：N(Fe–N)、R、σ²、Rf；
3. `_indicators.csv`：边前峰/白线；
4. `_meta.json`：`gates.fit`、`summary`、`params`。

### 8.2 Fe-ZSM-5

```bash
python xafs_report.py Fe-ZSM5.xdi --absorber Fe --no-strict \
  --self-absorption-formula booth --self-absorption-thickness 80 \
  --self-absorption-density 0.7 \
  --bvs-target 3.0 --fit --print-gates -o out/FeZSM5
```

第二壳 Fe–O–Si/Al 需要用户 CIF：

```bash
python xafs_report.py Fe-ZSM5.xdi --absorber Fe --no-strict \
  --phase-cif Fe_ZSM5_DFT.cif --absorber-site Fe1 \
  --formal-cn --fit --print-gates -o out/FeZSM5_formal
```

### 8.3 单晶位金属氧化物（正式 CN）

```bash
python xafs_report.py RuO2.xdi --absorber Ru --no-strict \
  --formal-cn --phase-id COD:9007541 --s02-from-t5 \
  --fit --print-gates -o out/RuO2
```

看 `cn_table.csv` 的 `gate_status`：
- `passed` → 可直接写论文；
- `warning` → N/N₀ 在 0.6–0.7 / 1.3–1.4，讨论里说明；
- `consistency_failed` → 只作为拒签记录，诊断轨仍可用。

### 8.4 多晶位氧化物（尖晶石）

```bash
python xafs_report.py Co3O4.xdi --absorber Co --no-strict \
  --formal-cn --phase-id COD:xxxx --absorber-site all \
  --s02-from-t5 --fit --print-gates -o out/Co3O4
```

`cn_table.csv` 会给出每个不等价位的行，并追加 `ALL_WEIGHTED` 化学计量加权汇总行（全部位点通过才追加）。

### 8.5 掺杂/双金属

```bash
python run_xafs.py Co-K.xdi Fe-K.xdi --multi-element \
  --absorber Co --fit --print-gates -o out/doped
```

看 `multi_element_summary.md`：主元素与掺杂元素各自的 N/R/σ²，不自动排序。

### 8.6 Operando

```bash
python xafs_report.py scan_*.xdi --operando --absorber Fe \
  --lcf-standards FeO.xdi,Fe2O3.xdi,Fe3O4.xdi \
  --print-gates -o out/operando
```

看 `_operando_concentrations.csv` 与 `_exafs_evolution.png`；关键时间点再单独跑正式拟合。

---

## 9. 结果解读示例

### 9.1 正式 CN 通过

```text
gate_status=passed
n_ratio=0.96
conditional_rf=0.031
hamilton_significant=false
```

解释：N 与晶体学 N₀ 一致，条件拟合质量好，自由 N 没有显著改善；可以写“EXAFS 给出 N=…±…，与体相 CIF 的 N₀ 一致”。

### 9.2 正式 CN 拒签

```text
gate_status=consistency_failed
reject_reason=N/N₀=0.521 (out_of_range) 超出范围，且未提供定量缺陷模型；条件 CN Rf=0.1314 > 0.08
```

解释：样品第一壳配位明显低于体相 CIF，且条件拟合质量差；不能把体相 N₀ 硬写成样品 CN。诊断轨的 L1/自由拟合仍给出 N；论文中应报告诊断 CN 并说明“体相 CIF 不适用于该缺陷/纳米样品”。

### 9.3 SAC/DAC 假设模型

```text
cn_status=hypothesis_model_only
formal_cn.status=hypothesis_model_only
```

解释：这是无实验 CIF 的催化位点假设模型；`fit_table.csv` 的 N/R/σ² 是“模型条件下的诊断值”，不是晶体学正式 CN。论文中应写成“EXAFS 拟合与 Fe–N₄ 模型一致”，而不是“正式 CN=4”。

### 9.4 结构识别 no_match

```text
structure_id.status=no_match
gates.structure_id.action=library_miss_l1_fallback
```

解释：诊断 motif 库没有匹配相；S7 退回 L1 第一壳。若要做正式 CN，请提供用户 CIF 或 `--phase-id`；不要因为 `no_match` 就认定数据无效。

---

## 10. 明确边界

1. 17 元素白名单；`Ti/V/W/Nb/Sn/In` 等需按 `absorber.py` 三步流程接入。
2. 12/17 元素静态 `s02=None`；须 `--s02-from-t5` 或显式 `--s02`。
3. 5 条多晶位相必须显式 `--absorber-site`，不自动 Top-1。
4. 用户 CIF 无 `_atom_site_occupancy` 且非有序化学计量 → `occupancy_missing`。
5. 条件 CN 的 `N/N₀` 越界、`Rf > 0.08`、Hamilton 显著 → 硬拒绝。
6. `data/standards_raw/` 因许可不入库；运行期 T5 标定产物已随仓库。
7. B19 原位 EXAFS 联合精修仍为 Python API。
8. `--batch-dir` 不做逐文件元素识别；混合元素用 `--multi-element`。
9. `--multi-element` 的 `--phase-id` 是单一值，逐元素相需分次运行。
10. `--operando` 不执行 S6.5/S7；相关参数会显式报错。

---

## 11. 版本与契约

- 参数/门禁/决策/摘要台账：`xafs_provenance.py`
- 催化剂结构剖析统一绘图系统：`xafs_plots.py` / `xafs_plot_special.py`
- 契约：`regression_test.py` 第 `#132` 项（台账）、统一结构剖析出图与条目对齐、`tests/test_plots_structure.py` 与化学态 S₀² 多态契约
- 当前契约基线：135 项（化学态多态新增后）
- 软件版本：`xafs-cn-p4plus`
- 门禁常量冻结：`absorber.py` 静态 S₀² 表、`calibrate_s02.py` 门禁、44 条 phase pack 均未改动（化学态映射为显式 opt-in，不写静态表）

File: docs/CATALYTIC_MOTIF_PIPELINE.md
# 催化复杂体系非理想结构 XAFS 建模与 CN 拟合执行方案

> **适用范围**：单原子催化剂（SACs）、界面负载催化剂（如 Pt/CeO₂）、晶格掺杂/置换固溶体、非高斯强静态无序结构。  
> **核心逻辑**：架构统一抽象（4 大原型引擎） + 参数按需装配（具体体系输入） + 门禁绝对统一（Stern 独立点数与全局约束）。

---

## 一、 快速执行命令速查表（Copy & Paste）

| 催化体系 | 核心难点 | 终端一键运行命令（Bash） |
|:---|:---|:---|
| **单原子 SAC**<br>($Fe-N_4-O_{\text{axial}}$) | 轻原子相移接近、轴向分子破坏平面称 | ```bash
python run_xafs.py data/Fe_SAC.xdi --absorber Fe --fit \
  --catalytic-model "sac:N4@1.98,axial=O@2.12,C@2.88" \
  --fit-rmin 1.0 --fit-rmax 3.0 -o xafs_out/Fe_SAC
``` |
| **界面负载**<br>($Pt/CeO_2(111)$ 界面) | 表面 Pt–O 与次表层 Pt–Ce 界面散射重叠 | ```bash
python run_xafs.py data/Pt_CeO2.xdi --absorber Pt --fit \
  --phase-cif models/Pt_CeO2_interface.cif \
  --fit-kweights 1,2,3 --fit-rmin 1.2 --fit-rmax 3.6 \
  --constraints "dR(Pt-Ce@3.25)=1.62*dR(Pt-O@2.00)" -o xafs_out/Pt_CeO2
``` |
| **晶格掺杂**<br>($Fe$ 掺杂 $TiO_2$) | 离子半径失配引起局域畸变、变量易发散 | ```bash
python run_xafs.py data/Fe_TiO2.xdi --absorber Fe --fit \
  --phase-cif models/rutile_TiO2.cif \
  --isotropic-deltar --fit-rmax 3.2 -o xafs_out/Fe_TiO2
``` |
| **强静态无序**<br>(非晶水合氧化物 / 高温原位) | 键长非高斯分布，常规拟合使 N 虚低 20%~40% | ```bash
python run_xafs.py data/amorphous_Co.xdi --absorber Co --fit \
  --fit-motif co_oxide_nano --vary-c3 \
  --fit-rmin 1.0 --fit-rmax 2.2 -o xafs_out/amorphous_Co
``` |

---

## 二、 4 大典型场景深度建模机制与物理约束

### 1. 单原子催化剂（SAC Archetype）

#### 1.1 局域团簇生成逻辑
* **中心吸收原子**：固定在原点 $(0, 0, 0)$。
* **平面第一配位层**：$n$ 配位多边形（如 $N_4$），以半径 $d_{M-L} \approx 1.95 \sim 2.05\text{ \AA}$ 分布在 $xy$ 平面。
* **轴向反应配体**：沿 $z$ 轴正负方向添加（如吸附态 $O$、$OH$ 或外来配体 $Cl$），$z = \pm d_{\text{axial}}$。
* **次近邻载体碳环**：在半径 $R \approx 2.85 \sim 3.00\text{ \AA}$ 处布置 8 个载体基底 $C$ 原子。

#### 1.2 拟合约束卡
* **$\Delta E_0$ 绑定**：平面 $M-N$ 与轴向 $M-O$ 必须绑定全局同一 $\Delta E_0$（1 自由度）。
* **轻元素解耦红线**：严禁无约束自由放开同壳层 $M-C$、$M-N$、$M-O$ 多条独立路径。
* **配位数物理上限**：严格施加边界限制 $N(M-N) \le 4.2$，$N(M-O) \le 2.1$。

---

### 2. 界面负载催化剂（Interface Archetype，以 Pt/CeO₂ 为例）

#### 2.1 局域切片生成逻辑
1. 提取载体晶面超胞（如 $CeO_2(111)$）；
2. 在表面氧空位或三配位台阶位放置吸附原子 $Pt$；
3. 以 $Pt$ 为原点，切取 $R_{\text{cut}} = 5.0\text{ \AA}$ 范围内的所有近邻原子，直接生成非周期性 FEFF 输入文件。

#### 2.2 拟合解耦规则
* **路径解耦判据**：
  * 第一壳 $Pt-O_{\text{surf}}$：键长 $R \approx 2.00\text{ \AA}$；
  * 第二壳 $Pt-Ce_{\text{sub}}$：键长 $R \approx 3.25\text{ \AA}$（重原子散射，高 $k$ 强烈背散射包）；
  * 金属核 $Pt-Pt$：键长 $R \approx 2.75\text{ \AA}$（仅团簇或金属相出现）。
* **几何刚性约束**：利用载体骨架的刚性几何关系，将次表层距离与第一壳联动：
  $$\Delta R(Pt-Ce) = 1.62 \times \Delta R(Pt-O)$$
  不额外消耗独立拟合点数，彻底规避过拟合。
* **小波变换（WT）质检**：确认 $R \approx 3.2\text{ \AA}$ 处的信号极大值落在 $k \approx 8.5\text{ \AA}^{-1}$（$Ce$ 特征峰），而非 $k \approx 10.5\text{ \AA}^{-1}$（$Pt$ 金属峰）。

---

### 3. 晶格掺杂体系（Doping Archetype）

#### 3.1 母体置换与局域应变
* 将母体晶格（如锐钛矿 $TiO_2$）中心阳离子强制置换为掺杂元素（$Fe$）；
* 激活管线 `--isotropic-deltar`，使用单一各向同性应变参数 $\alpha$：
  $$\Delta R_j = \alpha \cdot R_{0,j}$$
  将八面体 6 条不同键长的伸缩收敛为 1 个自由度，配合全局 $\Delta E_0$ 与统一 $\sigma^2$，总拟合变量仅为 3 个，严格满足 $N_{\text{var}} \le \frac{2}{3} N_{\text{idp}}$。

---

### 4. 强静态无序与非晶体系（Disorder Archetype）

#### 4.1 非高斯展开（$C_3$ 偏斜度校正）
* 当体系存在键长不对称分布（软晶格、非晶、高温原位）时，激活三阶累积量：
  $$\chi(k) \propto \sin\left(2kR - \frac{4}{3}C_3 k^3 + \text{phase}\right) \exp(-2\sigma^2 k^2)$$
* **参数界限**：仅放开第一配位壳层的 $C_3$，且必须落入合理物理区间 $|C_3| \le 1.0 \times 10^{-3}\text{ \AA}^3$，挽回被常规高斯模型低估的有效配位数 $N$。

---

## 三、 论文填报模板与合规声明规范

### 1. 表格规范填报示例（Pt/CeO₂ 界面催化剂）

| 壳层 | 散射路径 | 配位数 N | 键长 R (Å) | $\sigma^2$ ($10^{-3}$ Å²) | $\Delta E_0$ (eV) | $R\text{-factor}$ |
|:---|:---|:---|:---|:---|:---|:---|
| 1 | Pt–O (界面表面氧) | 3.8 ± 0.4 | 2.01 ± 0.02 | 4.5 ± 1.1 | +4.8 ± 0.9 | 0.048 |
| 2 | Pt–Ce (载体次表层) | 2.9 ± 0.6 | 3.26 ± 0.03 | 7.8 ± 1.8 | +4.8 ± 0.9 | — |

> **论文脚注标准文案**：  
> 拟合采用基于 $CeO_2(111)$ 界面切片模型生成的局域非周期性团簇；拟合区间为 $k = 3.0 \sim 12.0\text{ \AA}^{-1}$，$R = 1.2 \sim 3.6\text{ \AA}$；独立数据点数 $N_{\text{idp}} = 15.3$，总自由变量数 $N_{\text{var}} = 6$（严格满足 $N_{\text{var}} \le \frac{2}{3}N_{\text{idp}}$）；多壳层共用单一全局 $\Delta E_0$；$S_0^2 = 0.8075$（由 Pt 箔同步标定）；报告的键长 $R$ 已经过 FEFF 理论相移函数修正，未引用偏短的 FT 表观峰位。

File: docs/CIF_CRAWLER_INTEGRATION.md
# CIF Crawler 整合报告（主项目）

日期：2026-11-09  
来源工作区：`C:\Users\lizha\.local\share\opencode\worktree\d5e1a5\witty-rocket`  
主项目：`C:\Users\lizha\Desktop\Code-experience-cn`

## 1. 结论

根目录 `cif_crawler.py` 已作为**构建期**的权威 motif / 标准谱构建工具并入主项目；它不在 S1–S7 运行路径上。

本批次完成：

- 29 条构建索引：**17 条 COD CIF + 12 条 T5 金属箔标准谱**；
- 17 个 COD motif 入库，结构库共 **43 个 motif**，覆盖 **17/17** 吸收元素；
- T5 12 条 IIT-Lytle 真实谱全部落盘，**0 个 placeholder**；
- 旧 ID 迁移完成：`LEGACY_MOTIFS_LEFT 0`、`QUARANTINE_FILES 0`；
- `regression_test.py` **127 项** + 4 个压力测试全部通过（`run_ci.py --stress` PASS；P5-S02/P5-D 后）。

运行期仍然完全离线：`run_xafs.py` 不导入根爬虫，不读取 `data/cif_crawler_index.json` 取几何，只通过
`structure_lib.load_library(absorber)` 读取 `_structure_lib`。

## 2. 两套构建资产，边界独立

| 工具 | 职责 | 产物 | 运行期依赖 |
|---|---|---|---|
| 根目录 `cif_crawler.py` | COD motif 抓取/核验/入库 + T5 标准谱抓取 | `data/cif_raw/`、`data/standards_raw/`、`data/cif_crawler_index.json`、`_structure_lib/<元素>/*.json`、`_standards_lib/<元素>/*.dat` | **否** |
| `tools/cif_crawler.py` | 仅做 phase pack 的固定 ID CIF 导入与索引重建（T3/T4/P5-C） | `_structure_lib/_phase_pack/`、`phase_index.json`、`phase_coverage.json` | **否** |
| `structure_lib.load_library()` | 运行期读取诊断 motif 库 | `_structure_lib/<元素>/*.json` | **是** |

硬边界：

1. 运行期不得直接读 `data/cif_crawler_index.json` 取几何；
2. 运行期不得调用任一爬虫、不得联网；
3. 爬虫不得成为 S1–S7 的隐式数据源；
4. T5 标准谱只作为**构建期产物**：`calibrate_t5.py` 读取本地标准谱生成独立标定产物，运行期不读标准谱、也不成为 S1–S7 的隐式数据源。

## 3. 适配与旧 ID 迁移

### 3.1 参考版适配

- `ROOT_DIR` 固定为脚本所在目录，避免从不同工作目录运行时把产物写到别处；
- 索引中的 `cif_file` / `standard_file` 统一写成项目内相对路径，不固化构建机绝对路径；
- 为多吸收位目标显式传 `absorber_fract`：
  - Fe3O4 `[0.625, 0.625, 0.625]`；
  - Co3O4 `[0.125, 0.125, 0.125]`；
  - α-Mn `[0.0, 0.0, 0.0]`；
- `import_cif(..., absorber_fract=...)` 只增加这一个参数；没有合入 `EnhancedMotifBuilder`，没有给 `Motif` 增加 `meta` 字段，也没有 `center_site` 参数或 BVS 质量评估改动。

### 3.2 旧 ID 迁移

爬虫按 `LEGACY_ARTIFACTS` 与指纹碰撞清理了 6 个旧 motif；其中用户点名的两条为：

| 旧 ID | 新 ID | 说明 |
|---|---|---|
| `nio_rocksalt` | `nio_bunsenite_cod_1010093` | COD 1010093，a=4.1684；Ni-O 2.0842×6、Ni-Ni 2.9475×12 |
| `cu2o_cuprite` | `cu2o_cuprite_cod_1010941` | COD 1010941，a=4.26；O 1.8446×2、Cu 3.0123×12 |

同批因指纹碰撞淘汰的还有：

- `coo_rocksalt` → `coo_rocksalt_cod_1533087`
- `co3o4_tet` → `co3o4_spinel_cod_9005888`
- `ni_oh2_brucite` → `nioh2_theophrastite_cod_1548811`
- `cuo_tenorite` → `cuo_tenorite_cod_1011148`

未碰撞的旧 Fe 相 `hematite`、`magnetite_oct/tet/mixed`、`wustite`、`goethite`、`lepidocrocite` 保留，避免影响磁铁矿与 LEPIDO 契约。

`co3o4_mixed` 保持“1/3 tet + 2/3 oct”语义，但 tet 组件改为 `co3o4_spinel_cod_9005888`，oct 组件仍为 `co3o4_oct`。

同步修改：

- `regression_test.py`：NiO/Cu2O/CoO/Co3O4/Ni(OH)2/CuO 的 ID、壳层断言、计数（43 motifs / 17 元素覆盖 / 0 missing）；
- `_structure_lib/build_seed.py`：Cu2O seed 改为 COD 1010941、a=4.26、source COD 1010941；
- `_structure_lib/Co/co3o4_mixed.json`：tet 组件迁移。

## 4. 构建结果

### 4.1 命令

```text
python cif_crawler.py --all --import-lib
python cif_crawler.py --t5
```

两次命令均 exit 0。

### 4.2 索引

`data/cif_crawler_index.json` 共 **29 条**：

- **17 条 CIF**：Fe2O3、Fe3O4、CoO、Co3O4、NiO、Ni(OH)2、CuO、Cu2O、CeO2、Mn、Ru、Rh、Pd、Ag、Ir、Ce、U；
- **12 条 STD**：Cr、Mn、Zn、Mo、Ru、Rh、Pd、Ag、Ir、Au、Ce、U。

索引中的路径全部为 `data/cif_raw/...`、`data/standards_raw/...` 形式的相对路径。

### 4.3 结构库

- 17 个 COD motif：`fe2o3_hematite_cod_1011240`、`fe3o4_magnetite_cod_1010369`、`coo_rocksalt_cod_1533087`、`co3o4_spinel_cod_9005888`、`nio_bunsenite_cod_1010093`、`nioh2_theophrastite_cod_1548811`、`cuo_tenorite_cod_1011148`、`cu2o_cuprite_cod_1010941`、`ceo2_fluorite_cod_1562989`、`mn_alpha_mn_cod_9008589`、`ru_hcp_cod_9008513`、`rh_fcc_cod_9008482`、`pd_fcc_cod_9008478`、`ag_fcc_cod_9008459`、`ir_fcc_cod_9008470`、`ce_fcc_cod_9010987`、`u_alpha_u_cod_1527120`；
- 结构库共 **43 个 motif**（原 32 − 6 + 17）；
- `motif_coverage.json`：17/17 元素覆盖、`missing_elements=[]`、`formal_cn_ready_elements=[]`；
- `provenance_report.json`：`by_status={"constructed":9,"generated_only":32,"source_ref_only":2}`、`unclassified=0`、`verified_source_cif=0`。

注意：COD motif 是 `generated_only` 诊断候选，不是正式 CN 来源。正式 CN 仍只接受 `verified_source_cif` + `crystal_cif/crystal_edited`，并通过 `validate_formal`。

### 4.4 T5 标准谱

- 12 个元素均有真实谱，写入 `_standards_lib/<元素>/<元素>_metal_foil.dat`；
- `data/standards_raw/` 保存同一份抓取缓存；
- `T5_PLACEHOLDERS 0`；
- 文件头保留 IIT-Lytle 来源、源文件名、E0、能量范围与点数；
- T5 标定由 `calibrate_t5.py` 批量执行，产物落 `data/s02_calibration/`（`index.json`、逐元素 `calibration.json`、`REPORT.md`），**不改 `absorber.py`**；#60 静态表仍为 Fe/Co/Ni/Cu/Pt 已标定，其余 12 元素 `s02=None`、`calibrated=False`；
- 运行时通过 `run_xafs.py --s02 <值>` 显式覆盖，或对已通过元素用
  `run_xafs.py --s02-from-t5 --identify/--fit` 从独立产物读取（只接受
  `status="calibrated"` 且 `static_absorber_py_unchanged=True`；未通过
  元素明确拒绝）；P5-S02 后 **12/12** 通过
  （Cr/Mn/Zn/Mo/Ru/Ag/Au/Rh/Pd/Ir/Ce/U）；`s02_source` 溯源串写入
  L1/motif 输出与 `<stem>_meta.json.fit`；
- Mo 于 P5-B 通过：BMM Mo 箔用 `half_height` E₀（20012.86 eV，平台
  0.863）+ 双壳 bcc（8×2.725 + 6×3.147 Å，共享 S₀²/ΔE₀、各壳独立
  ΔR/σ²），S₀²=0.8322±0.0334、Rf=0.0040、窗口极差 0.0017、ΔE₀=−0.73 eV；
  门禁含新增 `sigma2_not_at_bound`（σ² 压到 1e-4 下界即失败）。
- P5-S02 后 Rh/Pd/Ir/Ce/U 换用 IIT-Lytle RAW 长谱并通过同一冻结门禁：
  - Rh `RAW/Rh/rhfoil.003`：S₀²=0.7022±0.0191，Rf=0.0041，ΔE₀=−0.71 eV；
  - Pd `RAW/Pd/pdfl.404`：S₀²=0.6559±0.0141，Rf=0.0035，ΔE₀=+1.14 eV；
  - Ir `RAW/Ir/irfoil.146`：S₀²=0.4752±0.0149，Rf=0.0043，ΔE₀=+9.30 eV；
  - Ce `RAW/Ce/ceo2.004`（L2 前截断）：S₀²=0.6279±0.0268，Rf=0.0223；
  - U `RAW/U/uo2.379` + 标定专用 `uo2_fluorite`：S₀²=0.7800±0.0229，
    Rf=0.0137，ΔE₀=+2.86 eV；
  - Ir 谱 `ln(I0/I1)` 为负边步，解析器按 `-ln(I0/I1)` 恢复 μ 边后升高
    约定并在 provenance 记录；Ce 的 BMM 两条失败谱保留在 attempts 审计链。
- `_standards_lib/` 与 `data/standards_raw/` 因许可未明确不提交；Ag 标定依赖本地 IIT-Lytle 谱，产物记录源文件 SHA256，但不保证无本地标准时可复现。

### 4.5 P5-C 常见相补齐

`tools/cif_crawler.py --p5c --online` 按固定 COD ID 补齐 18 个
`missing_common_phases`，phase pack 由 26 条增至 **44 条**，固定抓取目标
由 21 个增至 **39 个**。18 条全部为实验 `crystal_cif`，逐条通过 gemmi
解析、IT 空间群号与化学计量核验：

| 元素 | 相 | COD ID | 空间群 | 备注 |
|------|----|--------|--------|------|
| Fe | FeO | 1011169 | 225 | wüstite |
| Fe | FeOOH | 9002158 | 62 | goethite，298 K |
| Pt | PtO2 | 1008935 | 58 | β-PtO2；COD 无常压结构，已标注高压合成 |
| Cr | Cr2O3 | 9014036 | 167 | eskolaite，常压 |
| Mn | MnO | 9006658 | 225 | manganosite，P=0 |
| Mn | MnO2 | 9009081 | 136 | pyrolusite |
| Mn | Mn3O4 | 1514120 | 141 | hausmannite，Mn1/Mn2 |
| Zn | ZnO | 9004178 | 186 | zincite，293 K |
| Mo | MoO2 | 9009090 | 14 | tugarinovite |
| Mo | MoO3 | 9009669 | 62 | molybdite |
| Ru | RuO2 | 9007541 | 136 | rutile |
| Rh | Rh2O3 | 1544346 | 60 | orthorhombic-II（Shannon & Prewitt 1970） |
| Pd | PdO | 1009031 | 131 | palladinite |
| Ag | Ag2O | 1010486 | 224 | cuprite |
| Ir | IrO2 | 2101854 | 136 | rutile |
| Au | Au2O3 | 2105390 | 43 | gold(III) oxide |
| U | UO2 | 9009049 | 225 | uraninite |
| U | U3O8 | 2310519 | 21 | α-U3O8，中子衍射，U1/U2 |

高压/高温/DFT 条目显式排除（Cr2O3 的 63.9 GPa 条目、β-U3O8、高温
U3O8 均未采用）。`phase_coverage.json` 的 `missing_common_phases` 全部
为空；Mn3O4 与 U3O8 等多位点相必须显式 `--absorber-site`（或传 `all`
做逐位点正式 CN），不自动取第一个位点。P5-C 下载缓存
只用于构建期导入，导入后清理，`data/cif_raw/` 仍保持 17 个根索引 CIF。

## 5. 验收

### 5.1 契约回归与标准样校验

通过 `python run_ci.py` 统一校验全量契约回归与物理/审计/绘图单测。

### 5.2 LEPIDO 零退化

三扫描基线命令重跑后：

```text
r_factor = 0.027281059410161693
N(Fe-O)  = 6.348637726145664
R(Fe-O)  = 2.0019558444559276
fit_table SHA256 = E098D0EDC24E49296710E44518F8A8F010DCD03D7D7EB8CB2E26831A7532E760
```

结构库从 11 条 Fe 候选扩到 13 条后，`lepidocrocite` 仍为 top1（score=0.149），新增的
`fe2o3_hematite_cod_1011240` 与 `fe3o4_magnetite_cod_1010369` 只进入候选排序（第 4/12 位），S7 拟合值逐位不变。

回归测试中的 LEPIDO 片段只喂入 `.000` 单扫描，因此显示 `Rf=0.0270`、`N=6.41`；这不是退化，基线是 `.000/.100/.200` 三扫描合并。

## 6. 数据提交与许可

### 6.1 随仓库提交

- `data/cif_raw/` 中 **17 个被索引引用**的 COD CIF；
- `data/cif_crawler_index.json`；
- `_structure_lib/**/*.json`、`_structure_lib/*/_cif/*.cif`、`_structure_lib/_phase_pack/`；
- 整合文档与测试修改。

未索引的 9 个重复/旁路 CIF 已清理（5 个大小写重复副本 + Cr/Zn/Mo/Au 4 个仅 phase pack 使用的旁路缓存）。P5-C 新增的 18 个下载缓存同样只在构建期使用，导入后清理；phase pack 内的 `<sha256>.cif` 才是权威副本。

### 6.2 不随仓库提交

`data/standards_raw/` 与 `_standards_lib/` 是 IIT-Lytle 真实谱的本地构建产物。IIT-Lytle 站点只说明数据公开可用，未给出明确再分发许可证，因此本批次不把它们纳入版本库；文件头保留来源，任何有权限的环境可执行：

```text
python cif_crawler.py --t5
```

离线重建。`data/cif_crawler_index.json` 中的 `STD_*` 条目仍保留，作为该次构建的 manifest。

### 6.3 运行期几何来源

正式 CN 的几何只来自：

- `phase_pack` 的 `<sha256>.cif`（`verified_source_cif`）；
- 用户显式 `--phase-cif`；
- 或经 `structure_lib.load_library()` 读取的诊断 motif（不自动升级为正式来源）。

## 7. 仍然存在的缺口

1. **T5 S₀² 已全部标定（12/12）**：独立产物通过冻结门禁，`absorber.py` 静态表保持不变（#60）；运行期未给 S₀² 时未标定元素仍拒绝 CN 定量（已通过元素可用 `--s02-from-t5`）；
2. **常见相已补齐（P5-C）**：18 个 `missing_common_phases` 全部有 verified CIF；唯一边界是 PtO2 在 COD 中只有高压合成 β-PtO2、没有常压 α 相，已在条目 notes 标注；Mn3O4/U3O8 为多位点，正式 CN 仍需显式 `--absorber-site`；
3. **多位点正式 CN（P5-D）**：`--absorber-site all` 可逐位点做条件 CN 并按 `m_i·occ_i` 加权；仅全部位点通过才输出 `ALL_WEIGHTED` 汇总行；未传 site 仍拒绝；化学计量权重不用于自动选主位点；
4. **T7/T8 已实现**：`--multi-element` 逐元素并列报告、不推荐 Top-1；`--xanes-cross-check` 只报警告、不改 `cn_reliable`（#120/#121）。

## 8. 一句话状态

**根目录 `cif_crawler.py` 已成为主项目的构建期资产：29 条索引、17 个 COD motif、12 条 T5 真实谱、43 个 motif/17 元素覆盖，运行期离线且不依赖索引；旧 ID 迁移和 127+4 CI 全部通过；phase pack 已由 P5-C 扩到 44 条；T5 独立标定 12/12（静态表未改），运行期可用 `--s02-from-t5` 溯源，T7 多元素、T8 联合校验与 P5-D 多位点正式 CN 已实现；P5-prep 隔离池 5 元素在 P5-S02 换谱后全部 resolved。**

File: docs/CN_REPORTING_STANDARD.md
# CN 报告与结构/CIF 披露标准

版本：1.0（2026-11-10）

适用范围：所有从 EXAFS 拟合输出配位数（CN）的图、表、CSV、JSON 和论文 /
Supplementary Information 草稿。本文件是项目级标准，位于 `docs/`，**不依赖
`xafs_out/` 下的任何案例目录**；案例只用于说明，不是运行依赖。

## 0. 一句话规则

每个 CN 数字必须同时回答四个问题：

1. 用的是哪个结构 / CIF？
2. 拟合参数是什么？
3. 误差和可信度是什么级别？
4. 哪些系统误差还没有校正？

缺任何一项，都不能把该数字写成正式 CN。

## 1. 必须披露的字段

| 字段 | 要求 |
|---|---|
| 结构来源类型 | `source_type`：CIF、constructed cluster、motif 等 |
| 结构引用 | `source_ref`：CIF 文件名 / COD ID，或构造方法 |
| CIF 路径 | 有 CIF 时写路径；没有时写 `cif=None`，输出 `CIF: none (no CIF used)` |
| CIF SHA256 | 有 CIF 时必须写；用于确认拟合时用的就是这份 CIF |
| 吸收位点 | `absorber_site`：晶位标签或 `frac:(x,y,z)`；构造团簇写中心原子 |
| Phase / model | `phase_id`、`model_level`（`crystal_cif` / `cluster` / ...） |
| FEFF 输入 | 每个 `feff.inp` 的路径 + SHA256；多壳层要全部列出 |
| S₀² | 数值 + 来源（静态表 / 显式 `--s02` / T5 / 化学态） |
| ΔE₀ | 数值；有误差时一并给出 |
| k 窗口 / kweight | `kmin`、`kmax`、`kweight`；每个面板/每次拟合分别注明 |
| R 窗口 | `rmin`、`rmax` |
| 自由度 | `N_idp`、自由变量数、R-factor |
| CN 状态 | 逐壳层标注，不能只给一个全局“fit result” |
| 系统误差预算 | `cn_systematics.relative_1sigma` 及主要分量 |

## 2. CN 状态分级

| 状态 | 含义 | 能否写进论文正文 |
|---|---|---|
| `formal` | 合格结构/CIF + 门禁通过 + 壳层可分辨 + 参数未压界 | 可以，需带误差与预算 |
| `diagnostic` | 构造/候选结构、第二壳或 MS 简并、相关强、仅存在性 | 只能作诊断，不能当正式 CN |
| `upper limit` | 未检出或只能给上限 | 写成“< X”或“未检出”，不能写 N=0 |
| `σ² at bound` | σ² 压到边界，N 与 σ² 不可分 | 该壳层降级，不报精确 N |

强制规则：

- 逐壳层状态必须可见；一张表不能只写一个全局状态。
- `diagnostic_only=True` 时，所有相关壳层都必须标成 diagnostic 或更低级别。
- 以下任一情况必须降级：手工构造团簇、第二壳/MS 分解不唯一、
  N–σ² 强相关、σ² 撞界、自吸收未校正。
- “没检测到”只能写成上限，不能写成 N=0。

## 3. 结构与 CIF 披露

### 3.1 CIF 派生结构

- 记录 COD ID、CIF 路径、SHA256、吸收位点。
- 必须经过 `cif_gate.py` / phase pack 的空间群、化学计量、吸收位点检查。
- 换 CIF、换相或换吸收位点后必须重新拟合，不能沿用旧 CN。

### 3.2 手工构造团簇

- 写清构造函数与参数，例如：
  `artemis.sac_cluster_sites(1.995 Å, O, CN=4, carbon_shell=False)`
  + 手动 Ce 壳层 @3.10 Å。
- `model_level="cluster"`，`provenance_status="constructed"`。
- 明确写“not derived from a CIF phase”，不能暗示有晶体学来源。
- 构造团簇的 CN 默认只能算 diagnostic，除非另有独立结构依据和门禁。

### 3.3 没有 CIF

- 用 `cif=None` 显式声明，输出必须出现 `CIF: none (no CIF used)`。
- 不能省略字段，也不能拿同元素的其他相 CIF 顶替。
- 没有合格 CIF/晶体模型时，不产生正式 CN；只能保留诊断级或拒绝行。

### 3.4 FEFF 输入

- 每个 `feff.inp` 都要记录路径和 SHA256；多壳层、多路径全部列出。
- FEFF 输入变了，原来的 CN provenance 就失效，必须重新拟合。

## 4. 拟合参数与误差

- **S₀² 固定并写来源**；不要为了“让 CN 好看”而放开或替换 S₀²。
- **形式误差与系统误差分开**：形式误差来自协方差矩阵；系统误差预算
  至少覆盖 S₀² 传递、壳层合并、N–σ²–ΔE₀ 相关、归一化。
- **报告 N_idp 和变量数**；变量数接近或超过 N_idp 时视为过拟合。
- **kweight 必须逐面板注明**；不同 kweight 的 |FT| 峰高不能直接比较。
- **R < Rbkg 不解释**；图上报出的峰位必须来自可解释 R 区间。
- **自吸收未校正**时，绝对 CN 只能给预算，不能给“精确值”。
- **第二壳与 MS 简并**时，只报存在性或上限，不报精确 N。

## 5. 运行时检查

### 5.1 独立检查任意 fit JSON

```powershell
python cn_disclosure.py path/to/fit.json
python cn_disclosure.py fit1.json fit2.json --warn-only
```

- 返回码 1 表示存在披露缺口；`--warn-only` 只打印、不返回失败。
- 只读 JSON，不重新拟合、不修改数值、不猜结构。
- `|Delta E0| > 5 eV` 只打印 `[NOTE]` 非阻断提示，不改变返回码；
  项目硬门禁仍是 `|Delta E0| < 15 eV`。该提示要求检查 FEFF 路径
  能量零点、实验 E0 约定和模型完整性，不能直接写成吸收边位移。

### 5.2 在 Python 中检查

```python
import paper_figures as pf

fit = pf.load_fit("sample_fit.json")
for issue in pf.validate_cn_disclosure(fit):
    print("WARN:", issue)
for note in pf.validate_cn_advisories(fit):
    print("NOTE:", note)   # 非阻断；当前为大 |Delta E0|
```

### 5.3 出图时强制门禁

```powershell
python paper_figures.py --sample sample_mu.dat --absorber M `
  --fit-json sample_fit.json --strict-disclosure --out paper_out
```

- 默认只打印警告，保持历史行为。
- `--strict-disclosure` 在披露不完整时直接报错；交付论文图建议开启。
- `*_cn_table.md` 会写出 `Disclosure warnings` 段；非阻断提示标为
  `(advisory, non-blocking)`。
- `*_cn_table.csv` 末尾有 `disclosure_status`、`disclosure_issues` 和
  `disclosure_advisories` 三列；`disclosure_status` 只反映阻断缺口。

## 6. 交付清单

- [ ] fit JSON 有 `structure` 块，或已用 `--structure-json` 补录
- [ ] CIF 路径 + SHA256，或显式 `cif=None`
- [ ] 构造团簇写清构造方法和所有壳层
- [ ] FEFF 输入路径 + SHA256 完整
- [ ] S₀² 数值 + 来源
- [ ] ΔE₀、kmin/kmax/kweight、rmin/rmax
- [ ] N_idp、变量数、R-factor
- [ ] 逐壳层 CN 状态
- [ ] CN 系统误差预算
- [ ] 限制说明：自吸收、第二壳/MS 简并、k 范围
- [ ] `cn_disclosure.py` 返回 0（或明确接受 `--warn-only` 的缺口）
- [ ] CN 表 PNG / CSV / MD / fit JSON 数值一致
- [ ] 出图后目视检查，不只看脚本退出码

## 7. 与现有模块的关系

| 模块 | 职责 |
|---|---|
| `cn_table.py` | 正式 CN 表结构与拒绝行；正式 CN 的权威 CSV |
| `motif_provenance.py` | motif 来源分类、CIF/SHA256 与 model level |
| `cif_gate.py` | CIF 空间群、化学计量、吸收位点门禁 |
| `paper_figures.py` | 论文图、CN 表显示、`validate_cn_disclosure()` |
| `cn_disclosure.py` | 本标准的独立检查器；也被 `paper_figures.py` 调用 |
| `xafs_plots.py` / `xafs_plot_special.py` | 统一催化剂结构剖析图件与摘要表导出；不替代正式 CN 表 |

## 8. 参考案例（非依赖）

Pt₁/CeO₂@CeO₂ 案例使用手工构造的两壳层团簇：

- Pt–O4 方形平面，1.995 Å；
- 四个 Ce 邻居，3.10 Å；
- 没有 CIF，输出明确写 `CIF: none (no CIF used)`；
- CN 全部为 `diagnostic_only`，不写成正式配位数；
- 记录两个 `feff.inp` 的 SHA256。

示例产物在 `xafs_out/Pt1CeO2-flu_paper/`（分析产物，已被 `.gitignore`
忽略）。该目录只用于复现示例；本标准由 `docs/CN_REPORTING_STANDARD.md`
和 `cn_disclosure.py` 执行，不依赖它是否存在。
