Repository: Lizhaoyang2001006/XAFS-Go

# XAFS 光谱处理与定量分析管线 (XAFS Processing & Fitting Pipeline)

> **核心承诺**：基于严谨物理门禁的 XAFS/EXAFS 自动化分析管线。**不放宽门禁、不产生虚假拟合优度、遇到异常如实降级**，全面支持常规体相材料及前沿催化非理想结构（单原子 SACs、界面负载、纳米合金、掺杂固溶体），确保学术成果具备最高等级的可复现性。

---

## 🚀 极速体验（1 分钟上手）

```bash

# 安装依赖
pip install -r requirements.txt

# 一行命令跑完完整管线（数据预处理 + 结构识别 + 定量 CN 拟合 + 催化剂结构图件）

# 示例使用仓库自带的 Fe lepidocrocite 标样（无需另外下载数据）
python run_xafs.py "data/练手数据/02_Fe_standards/Fe_lepidocrocite.000" --absorber Fe --fit --plot structure -o xafs_out/sample_Fe
```

所有产物统一落在 `xafs_out/sample_Fe/`。重复运行时既有产物会先备份到
同目录 `.backup/<时间戳>/` 再写入（防静默覆盖），核心重点查看以下文件（详见 [`docs/FIGURE_OUTPUTS.md`](./docs/FIGURE_OUTPUTS.md)）：

File: docs/XAFS_SPECIATION_METHODOLOGY.md
# XAFS 化合态与局域结构鉴别方法论手册（通用脱敏版）

> **核心原则**：在 XAFS 分析中，单个低 `R-factor` 绝不等于结构正确。EXAFS 拟合存在显著的参数相关性（$N$ 与 $\sigma^2$、$\Delta E_0$ 与 $R$）以及“远壳海绵效应”。可靠区分不同化合态与局域配位构型，必须建立在 **数据身份预检 + XANES 价态指纹 + FT/k-权重调控 + WT 二维散射体识别 + 严格嵌套 Hamilton F-test** 的多重交叉证伪之上。

---

## 一、通用符号约定（适用于所有 `M/载体` 多相催化与配位体系）

* **$M$**：目标吸收中心原子（如贵金属或过渡金属催化中心）。
* **$L$**：第一壳层轻配位原子（如 O、N、C、S、Cl 等）。
* **$M\text{–}M$**：同核金属–金属散射路径（指示金属颗粒、团簇或双核/多核位点）。
* **$S$**：载体阳离子或第二金属组分（如氧化物载体中的高原子序数金属阳离子，指示强金属–载体相互作用 $M\text{–}L\text{–}S$）。

---

## 二、六步标准化鉴别逻辑链

### 第 0 步：实验模式、自吸收与 $S_0^2$ 溯源预检
在解谱前，先确认输入数据的物理口径没有失真：
1. **区分测量模式**：
   * 透射模式 $\mu(E) = \ln(I_0 / I_t)$ 的边跳变 $\Delta\mu$ 直接反映光学厚度；
   * 荧光模式 $\mu(E) \propto I_f / I_0$ 若样品浓度过高或厚度过大，会发生**荧光自吸收效应**，人为压低白线峰高并系统性低估配位数 $N$（通常需结合化学式、厚度与几何角度评估或做自吸收校正）。
2. **标定振幅衰减因子 $S_0^2$**：
   * $S_0^2$ 与第一壳配位数 $N$ 在 EXAFS 振幅项 $S_0^2 \cdot N$ 中完全线性耦合。必须先用已知晶体结构的标准箔片或参比氧化物标定 $S_0^2$，才能将样品拟合得到的 $N$ 用于定量判断。

---

### 第 1 步：XANES 指纹与 LCF——先定“氧化态与是否多相共存”
在构建任何 EXAFS 拟合模型之前，先从近边（XANES）提取三类硬约束：
1. **吸收边位置 $E_0$ 与边前峰（Pre-edge）**：
   * $E_0$ 向高能方向移动通常对应中心原子 $M$ 氧化态升高（核心电子束缚能增加）；
   * 边前峰强度反映局部对称性破缺程度（例如缺乏反演中心的四面体/畸变平面构型，其边前偶极–四极跃迁峰明显强于中心对称的正八面体）。
2. **白线（White Line）峰高与归一化面积**：
   * 白线强度正比于吸收原子未占据价带态密度（如 $d$ 带空穴）。将样品的白线高度与“$0$ 价金属箔”及“高价态标准氧化物”对比：
     * 若与高价氧化物接近，倾向于高度氧化的离子/单原子位点；
     * 若落在金属箔与高价氧化物之间，则存在**中间价态**或**金属态 + 氧化态混合**。
3. **线性组合拟合（LCF）预警**：
   * 用已知纯相标样对样品 XANES（通常取 $[E_0 - 20, E_0 + 60]\text{ eV}$）做 LCF。
   * **关键判据**：一旦 LCF 给出不可忽略的金属箔权重（例如 $>10\%\text{–}15\%$），说明样品中极可能共存金属纳米团簇或还原态小颗粒，后续 EXAFS 假设空间**必须显式检验 `M–M` 路径**，不能只用单原子 `M–L` 模型硬套。

---

### 第 2 步：FT 窗口校验与 $k$-权重对比——防切峰、辨轻重
1. **理解表观峰位与真实键长的相位差**：
   * 未经相位校正的傅里叶变换 $|\chi(R)|$ 峰位比真实键长普遍短 **$0.30\text{–}0.50\text{ \AA}$**：
     * 轻配体壳层 $M\text{–}L$（真实 $1.9\text{–}2.1\text{ \AA}$）→ 表观峰通常位于 **$1.45\text{–}1.65\text{ \AA}$**；
     * 金属键 $M\text{–}M$（真实 $2.5\text{–}2.8\text{ \AA}$）→ 表观峰通常位于 **$2.15\text{–}2.50\text{ \AA}$**；
     * 载体阳离子 $M\text{–}S$（真实 $3.0\text{–}3.3\text{ \AA}$）→ 表观峰通常位于 **$2.60\text{–}3.05\text{ \AA}$**。
2. **拟合窗口设定铁律**：
   * **`rmin` 绝不能切入第一主峰左半边**：第一壳拟合下限应落在第一主峰左侧谷底（通常 `1.00–1.15 Å`，同时需大于背景扣除截断半径 `Rbkg` 附近的低频残余）。若错误地把 `rmin` 设到接近主峰峰值的位置，会直接腰斩第一壳包络，迫使拟合器将 $N$ 与 $\Delta E_0$ 顶向物理边界。
   * **`rmax` 精确覆盖目标壳层**：检验第一、二壳层时应控制在第二壳右侧谷底（如 `3.1–3.3 Å`），避免无意义拉大窗口引入远壳噪声。
3. **多 $k$-权重（$k^1, k^2, k^3$）联动诊断**：
   * 轻元素（C/N/O）背散射振幅集中在低 $k$ 区，在 $k^1$ 加权 FT 中更突出；
   * 重元素（金属 $M$、载体阳离子 $S$）背散射延伸至高 $k$ 区，在 $k^3$ 加权 FT 中会显著增强。若某个第二壳峰随 $k$-权重从 $1$ 升到 $3$ 明显变强，即可排除轻元素配体，锁定为重原子散射。

---

### 第 3 步：小波变换（WT）二维解析——拆解重叠峰的原子序数 $Z$
当 1D FT 在 $R_{\text{app}} \approx 2.1\text{–}3.0\text{ \AA}$ 出现散射峰（且可能由多层叠加形成）时，利用 Morlet 小波变换同时展开 $(R, k)$ 二维信息：
* **低 $k$ 极大值（$k_{\text{peak}} \approx 4\text{–}6\text{ \AA}^{-1}$）**：对应轻散射体（如 C、N、O 的次近邻或分子配体骨架）。
* **高 $k$ 极大值（$k_{\text{peak}} \approx 7.5\text{–}12\text{ \AA}^{-1}$）**：对应重散射体（金属–金属键 $M\text{–}M$ 或高 $Z$ 载体阳离子 $M\text{–}S$）。
* **为什么 $\Delta E_0$ 撞界能反推元素选错？**：不同原子序数 $Z$ 的背散射相移函数 $\phi(k)$ 斜率与曲率完全不同。如果用轻原子（如 $Z=6$ 的碳环）去拟合高 $k$ 端实测的重原子信号，相移曲线无法对齐，优化器只能把 $\Delta E_0$ 剧烈拉偏（逼近 $\pm 15\text{ eV}$ 上限）来强行平移 $k$ 轴对齐波节。因此，**$\Delta E_0$ 异常飙升往往是“散射体元素 $Z$ 选错”的直接信号**。

---

### 第 4 步：自由度预算、物理一票否决与严格嵌套 Hamilton F-test
1. **严守 Stern 自由度红线**：
   $$N_{\text{idp}} = \frac{2\Delta k \Delta R}{\pi}$$
   拟合自由参数总数必须严格满足 $N_{\text{var}} < N_{\text{idp}}$（建议 $N_{\text{var}} \le \frac{2}{3}N_{\text{idp}}$），且所有路径必须共享**唯一的全局 $\Delta E_0$**（严禁放开各壳层独立 $\Delta E_0$ 制造虚假耦合）。
2. **逐壳剥洋葱对比（严格嵌套序列）**：
   保持 $(k_{\min}, k_{\max}, R_{\min}, R_{\max}, k\text{-weight})$ 完全一致，依次构建递增模型：
   * **M1（基线模型）**：仅第一壳 $M\text{–}L$。观察主峰是否拟合干净，残差主要残留在哪个 $R$ 区间。
   * **M2（检验金属团簇）**：$M\text{–}L + M\text{–}M$。验证高 $R$ 残余峰是否被金属键消除，并计算 `shell_f_test(M1, M2)`。
   * **M3（检验载体相互作用）**：$M\text{–}L + M\text{–}M + M\text{–}S$（若 M2 已排除 $M\text{–}M$ 则对比 $M\text{–}L$ vs $M\text{–}L + M\text{–}S$）。计算 `shell_f_test(M2, M3)`，检验加入载体散射壳在统计上是否依然显著（通常要求置信度 $> 95\%$）。
3. **物理一票否决清单（命中任意一条，即使 `Rf < 0.01` 也判为伪拟合）**：
   * $|\Delta R| > 0.15\text{ \AA}$（代表键长被强行拉去匹配错误峰位）；
   * $\sigma^2 \le 0.0005\text{ \AA}^2$ 撞下界（模型振幅不足，靠压缩无序度硬凑）；
   * $\sigma^2 > 0.015\text{ \AA}^2$ 且伴随超大 $N$（典型**“拟合海绵”**，用高阻尼远壳吸收背景与傅里叶截断波纹）；
   * $|\Delta E_0| \ge 15\text{ eV}$ 撞界（相移或 $E_0$ 参考严重失配）；
   * 参数不确定度大于参数本身（如 $N_{\text{err}} > 0.5 N$）。

---

### 第 5 步：四类典型化合态/结构快速对照矩阵

| 物种类型 | XANES 特征 | FT / WT 特征 | EXAFS 嵌套拟合特征 |
| :--- | :--- | :--- | :--- |
| **孤立单原子（$M\text{–}L_x\text{–}S$）** | 白线强、氧化态高、LCF 无金属相 | 仅第一壳 $M\text{–}L$ 主峰 + 次级 $M\text{–}S$ 高 $k$ 峰（若载体有序） | 无 $M\text{–}M$ 贡献；加入 $M\text{–}S$ 后 F-test 显著且 $\Delta R, \sigma^2$ 合理 |
| **纯金属纳米颗粒（$M^0$）** | 边位与白线贴近金属箔 | 主峰位于 $M\text{–}M$ 表观位置且高 $k$ 亮斑强 | 仅 $M\text{–}M$ 即可解释，无显著 $M\text{–}L$ 壳层 |
| **氧化态与金属团簇混合** | 白线介于箔与氧化物之间，LCF 呈明显双相比例 | 同时存在 $M\text{–}L$ 低 $R$ 峰与 $M\text{–}M$ 高 $k$ 峰 | 必须同时包含 $M\text{–}L + M\text{–}M$，缺少任一壳层均导致残差剧增或参数撞界 |
| **体相氧化物（$M\text{–}O\text{–}M$）** | 白线与标准氧化物一致 | 存在规律的多壳层 $M\text{–}O$ 与次近邻 $M\text{–}M$（距离长于金属箔） | $M\text{–}M$ 键长符合氧化物晶体结构（非金属箔间距），与 CIF 指纹匹配 |

---

### 第 6 步：定性–定量闭环判定
只有同时满足以下 4 条，才可输出**正式定量配位结论**：
1. XANES 价态与 EXAFS 配位环境（$M\text{–}L$ vs $M\text{–}M$ 比例）物理自洽；
2. WT $(R, k)$ 坐标与所选散射体原子序数一致；
3. 每一条保留的高阶壳层均通过同窗口 `shell_f_test`（置信度 $>95\%$）且未触发物理一票否决；
4. 实验测量模式、自吸收校正与 $S_0^2$ 标定全部通过门禁校验（未通过时降级为“半定量/诊断性趋势”）。
